Repository: jordanpennells/PhD-sorghum

File: Biomass_Benchmarking_TGA.csv
Biomass,Section,Step,Onset,Peak_1,Peak_2,Residue
Sorghum,Leaf,-5.8,239.4,282.8,346.2,31.5
Sorghum,Sheath,-5.6,236.8,278.6,344.9,30
Sorghum,Stem(<1m),-3,158.7,204.9,321,32.9
Sorghum,Stem(>1m),-2.9,154.4,200,331.5,28.5
Yemen,Leaf,-5.5,253.4,287.3,346.6,28.9
Yemen,Sheath,-5.6,242.9,285.2,344.9,27.8
Yemen,Stem(<1m),-4,230.5,276.5,325.7,30.4
Yemen,Stem(>1m),-3.8,158.2,204.7,323.4,31.4
GreenleafBMR,Leaf,-4.5,249.2,286,347.8,32.5
GreenleafBMR,Sheath,-4.4,240.5,280.4,344.3,34.5
GreenleafBMR,Stem,-3.4,141.4,183,326.9,33.3
Graingrass,Leaf,-4.8,245,288.5,345.1,36.6
Graingrass,Sheath,-4.9,242,286.3,346.1,33.6
Graingrass,Stem,-4.4,236.1,280,343.9,30.6
Softwood,Stem,-7.2,255,,352.5,27.2
Sugarcane,Mulch,-6.5,231.6,273.6,342.9,32
Sugarcane,Bagasse,-0.5,245.6,270.5,345.7,23.8
Banana,Stem,-6.8,225.4,,296.4,35.4
Banana,Leaf,-5.2,206.1,150.3,307,37.6
Spinifex,Leaf,-5,262.8,286,347.4,28.5

File: PCA_MFC.csv
Sample_name,Biomass,Section,Type,Location,Extrusion,Morfi.Rep,fibre_n,fibre_cont,fibre_L,fibre_L.L,fibre_L3.L,fibre_A.L,fibre_W,fibre_course,fibre_kink.num,fibre_kink.ang,fibre_kink.cont,fibre_curl,MF.index,fibre_broken,fine_n,fine_cont,fine_cont.A,fine_cont.L,fine_cont.L.L,fine_A,fine_L
VM-Sorghum-MFC(Lab)-incorrectprofile-4,Sorghum,All,MFC,Lab,Incorrect,1,50061,33.593,226,302,407,299,15.9,0.11,1.122,122.998,11.036,6.981,1.189,29.7,1221258,790.588,53.521,78.513,73.467,659,34
VM-Sorghum-MFC(Lab)-incorrectprofile-3,Sorghum,All,MFC,Lab,Incorrect,2,50003,32.994,225,298,399,295,15.8,0.1117,1.13,123.911,11.093,6.925,1.184,29.363,1237863,789.565,54.092,78.774,73.929,656,34
VM-Sorghum-MFC(Lab)-incorrectprofile-2,Sorghum,All,MFC,Lab,Incorrect,3,50099,32.035,225,300,403,296,15.8,0.1153,1.13,124.577,11.156,6.903,1.17,30.447,1278124,789.239,54.746,79.208,74.367,654,34
VM-Sorghum-MFC(Lab)-incorrectprofile-1,Sorghum,All,MFC,Lab,Incorrect,4,50027,34.038,227,303,410,299,15.8,0.1082,1.13,123.616,11.087,7.003,1.187,30.153,1229018,808.711,53.655,78.538,73.484,656,34
JP-Sorghum-MFC(Lab)-correctprofile-4,Sorghum,All,MFC,Lab,Correct,1,50032,33.659,227,308,422,306,16.2,0.1098,1.101,127.193,9.936,6.239,1.256,30.216,1120884,727.277,51.849,77.14,71.56,670,35
JP-Sorghum-MFC(Lab)-correctprofile-3,Sorghum,All,MFC,Lab,Correct,2,50139,33.207,228,307,417,304,16.1,0.1113,1.103,127.611,9.911,6.224,1.217,29.756,1136255,727.815,52.421,77.201,71.814,667,35
JP-Sorghum-MFC(Lab)-correctprofile-2,Sorghum,All,MFC,Lab,Correct,3,50065,33.592,229,311,426,310,16.2,0.1095,1.118,127.893,9.979,6.176,1.234,30.161,1128883,731.456,51.546,77.2,71.48,669,35
JP-Sorghum-MFC(Lab)-correctprofile-1,Sorghum,All,MFC,Lab,Correct,4,50089,33.014,227,306,417,303,16.1,0.112,1.095,127.309,9.984,6.22,1.222,30.208,1159008,737.725,52.751,77.709,72.26,662,34
JP-Sorghum-MFC(PP)-4,Sorghum,All,MFC,PP,Correct,1,40891,25.363,229,312,424,303,17.9,0.1445,1.14,123.98,11.212,7.187,1.16,33.085,1124820,674.448,54.278,79.81,74.654,651,34
JP-Sorghum-MFC(PP)-3,Sorghum,All,MFC,PP,Correct,2,44135,25.514,230,315,433,305,17.8,0.1442,1.134,123.593,11.328,7.275,1.216,32.745,1191626,665.383,53.424,79.498,74.144,653,34
JP-Sorghum-MFC(PP)-2,Sorghum,All,MFC,PP,Correct,3,43667,25.01,230,315,435,308,17.9,0.1467,1.138,123.476,11.362,7.253,1.212,32.489,1192800,659.166,53.064,79.46,74.299,653,34
JP-Sorghum-MFC(PP)-1,Sorghum,All,MFC,PP,Correct,4,45663,25.849,230,316,437,308,17.9,0.142,1.134,123.046,11.321,7.285,1.216,32.817,1254611,685.56,52.834,79.483,74.34,652,34
,Sorghum,All,MFC,PhD,PhD,4,49755,31.402,231,313,423,304,17,0.1179,1.143,120.256,11.82,7.402,1.037,29.223,853783,518.954,50.037,72.991,66.749,770,37
,Sorghum,All,MFC,PhD,PhD,3,50032,30.426,230,310,420,301,17.2,0.1226,1.158,120.16,11.596,7.548,1.112,30.033,841110,494.139,49.386,72.996,66.649,779,37
,Sorghum,All,MFC,PhD,PhD,2,50038,31.239,230,312,426,304,17.3,0.1195,1.16,120.438,11.557,7.571,1.137,30.588,826192,498.128,48.823,72.438,66.344,795,37
,Sorghum,All,MFC,PhD,PhD,1,50017,30.462,230,309,417,302,17,0.1216,1.153,119.632,11.461,7.479,1.079,29.221,865399,507.603,50.184,72.942,67.004,762,36

File: PCA_pulp.csv
Sample_name,Biomass,Section,Type,Location,Morfi.Rep,fibre_n,fibre_cont,fibre_L,fibre_L.L,fibre_L3.L,fibre_A.L,fibre_W,fibre_course,fibre_kink.num,fibre_kink.ang,fibre_kink.cont,fibre_curl,MF.index,fibre_broken,fine_n,fine_cont,fine_cont.A,fine_cont.L,fine_cont.L.L,fine_A,fine_L
JP-Sorghum-Pulp(PP)-4,Sorghum,All,Pulp,PP,1,29798,8.109,200,277,408,273,33.4,0.5329,1.065,119.604,2.594,9.301,1.679,56.944,521683,135.727,25.832,76.642,70.199,891,38
JP-Sorghum-Pulp(PP)-3,Sorghum,All,Pulp,PP,2,27970,7.676,199,277,415,269,33.2,0.5646,1.077,116.648,2.334,9.2,1.681,56.87,516552,135.436,27.904,77.525,71.103,878,38
JP-Sorghum-Pulp(PP)-2,Sorghum,All,Pulp,PP,3,31326,9.024,202,282,418,274,33.3,0.4747,1.078,119.928,2.651,9.319,1.726,56.941,536683,147.852,25.335,76.049,69.498,905,38
JP-Sorghum-Pulp(PP)-1,Sorghum,All,Pulp,PP,4,29652,8.451,198,272,396,265,33.1,0.5146,1.072,119.562,2.666,9.259,1.689,56.693,534158,145.9,26.334,77.151,71.077,884,38
JP-Sorghum-Pulp(Lab)-4,Sorghum,All,Pulp,Lab,1,33477,9.272,206,291,434,279,34,0.4625,1.164,123.13,4.464,9.474,1.595,56.309,510491,135.047,26.057,73.665,66.88,964,39
JP-Sorghum-Pulp(Lab)-3,Sorghum,All,Pulp,Lab,2,31079,9.078,208,293,434,284,33.6,0.4702,1.14,122.572,4.299,9.448,1.535,55.969,479196,134.243,26.58,73.679,66.86,957,39
JP-Sorghum-Pulp(Lab)-2,Sorghum,All,Pulp,Lab,3,28894,8.839,208,292,430,283,33.5,0.4794,1.134,121.85,4.168,9.392,1.577,55.479,465467,136.553,28.533,74.784,67.674,943,39
JP-Sorghum-Pulp(Lab)-1,Sorghum,All,Pulp,Lab,4,30811,9.588,207,291,426,281,33.2,0.44,1.142,123.184,4.592,9.296,1.54,56.299,508199,151.45,28.296,75.183,68.235,932,39
,Sorghum,Leaf,Pulp,PhD,1,15910,3.555,204,285,413,265,42.1,1.2366,1.075,110.762,2.024,12.815,1.531,69.494,149501,31.386,9.544,65.668,56.78,1192,41
,Sorghum,Leaf,Pulp,PhD,2,15609,3.641,204,282,404,261,41.9,1.2035,1.038,108.663,2.201,12.69,1.643,67.9,149713,32.789,9.288,66.242,57.657,1173,41
,Sorghum,Leaf,Pulp,PhD,3,17292,3.822,204,282,408,263,41.9,1.1547,1.061,109.426,2.1,12.743,1.488,68.905,160939,33.483,9.642,65.788,57.128,1186,41
,Sorghum,Leaf,Pulp,PhD,4,13965,3.548,205,284,403,265,42.2,1.2272,1.059,112.72,2.151,12.799,1.557,69.242,141561,33.75,9.922,67.189,58.618,1154,41
,Sorghum,Sheath,Pulp,PhD,1,3506,2.317,200,247,296,248,45.3,1.9372,1.075,113.604,2.588,12.783,2.329,70.371,38623,22.07,9.175,65.128,60.657,1094,38
,Sorghum,Sheath,Pulp,PhD,2,4135,3.737,196,242,294,246,44.6,1.2339,1.061,116.644,2.502,12.581,2.299,69.281,44252,34.867,8.559,66.044,61.426,1114,39
,Sorghum,Sheath,Pulp,PhD,3,3506,2.317,200,247,296,248,45.3,1.9372,1.075,113.604,2.588,12.783,2.329,70.371,38623,22.07,9.175,65.128,60.657,1094,38
,Sorghum,Sheath,Pulp,PhD,4,4135,3.737,196,242,294,246,44.6,1.2339,1.061,116.644,2.502,12.581,2.299,69.281,44252,34.867,8.559,66.044,61.426,1114,39
,Sorghum,Stem(<1m),Pulp,PhD,1,30883,7.705,209,266,354,279,37.4,0.568,1.055,89.667,2.996,11.871,1.95,59.341,95436,22.434,6.037,42.519,35.329,1532,48
,Sorghum,Stem(<1m),Pulp,PhD,2,32000,7.55,210,268,357,281,37.9,0.5753,1.041,89.018,2.912,11.971,2.001,59.008,99695,22.124,6.344,42.272,35.169,1513,47
,Sorghum,Stem(<1m),Pulp,PhD,3,28300,7.108,210,270,367,284,37.7,0.6136,1.031,89.481,2.936,11.909,1.949,59.029,91240,21.755,6.326,42.895,35.302,1493,46
,Sorghum,Stem(<1m),Pulp,PhD,4,28536,7.556,210,269,361,283,37.8,0.5746,1.042,85.599,3.004,12.004,1.958,60.473,92385,23.181,5.881,42.688,35.598,1486,47
,Sorghum,Stem(>1m),Pulp,PhD,1,45628,11.65,191,240,329,252,32.2,0.39,1.05,96.73,2.17,9.7,2.32,55.51,430613,105.83,17.28,68.15,62.42,1053,43
,Sorghum,Stem(>1m),Pulp,PhD,2,38369,11.66,190,241,333,252,32,0.39,1.06,96.84,1.9,9.6,2.22,55.57,371048,108.51,17.89,68.88,62.73,1049,43
,Sorghum,Stem(>1m),Pulp,PhD,3,46344,11.93,190,238,319,249,32.2,0.38,1.06,97.03,1.98,9.71,2.4,55.58,441903,109.52,17.18,68.55,62.97,1065,43
,Sorghum,Stem(>1m),Pulp,PhD,4,39349,11.698,190,240,328,253,32.3,0.3852,1.048,97.727,2.02,9.628,2.285,55.604,386754,110.474,16.086,68.961,63.261,1046,43

File: PCA_pulpMFC.csv
Sample_name,Biomass,Section,Type,Location,Extrusion,Morfi.Rep,fibre_n,fibre_cont,fibre_L,fibre_L.L,fibre_L3.L,fibre_A.L,fibre_W,fibre_course,fibre_kink.num,fibre_kink.ang,fibre_kink.cont,fibre_curl,MF.index,fibre_broken,fine_n,fine_cont,fine_cont.A,fine_cont.L,fine_cont.L.L,fine_A,fine_L
JP-Sorghum-Pulp(PP)-4,Sorghum,All,Pulp-PP,PP,,1,29798,8.109,200,277,408,273,33.4,0.5329,1.065,119.604,2.594,9.301,1.679,56.944,521683,135.727,25.832,76.642,70.199,891,38
JP-Sorghum-Pulp(PP)-3,Sorghum,All,Pulp-PP,PP,,2,27970,7.676,199,277,415,269,33.2,0.5646,1.077,116.648,2.334,9.2,1.681,56.87,516552,135.436,27.904,77.525,71.103,878,38
JP-Sorghum-Pulp(PP)-2,Sorghum,All,Pulp-PP,PP,,3,31326,9.024,202,282,418,274,33.3,0.4747,1.078,119.928,2.651,9.319,1.726,56.941,536683,147.852,25.335,76.049,69.498,905,38
JP-Sorghum-Pulp(PP)-1,Sorghum,All,Pulp-PP,PP,,4,29652,8.451,198,272,396,265,33.1,0.5146,1.072,119.562,2.666,9.259,1.689,56.693,534158,145.9,26.334,77.151,71.077,884,38
JP-Sorghum-Pulp(Lab)-4,Sorghum,All,Pulp-Lab,Lab,,1,33477,9.272,206,291,434,279,34,0.4625,1.164,123.13,4.464,9.474,1.595,56.309,510491,135.047,26.057,73.665,66.88,964,39
JP-Sorghum-Pulp(Lab)-3,Sorghum,All,Pulp-Lab,Lab,,2,31079,9.078,208,293,434,284,33.6,0.4702,1.14,122.572,4.299,9.448,1.535,55.969,479196,134.243,26.58,73.679,66.86,957,39
JP-Sorghum-Pulp(Lab)-2,Sorghum,All,Pulp-Lab,Lab,,3,28894,8.839,208,292,430,283,33.5,0.4794,1.134,121.85,4.168,9.392,1.577,55.479,465467,136.553,28.533,74.784,67.674,943,39
JP-Sorghum-Pulp(Lab)-1,Sorghum,All,Pulp-Lab,Lab,,4,30811,9.588,207,291,426,281,33.2,0.44,1.142,123.184,4.592,9.296,1.54,56.299,508199,151.45,28.296,75.183,68.235,932,39
,Sorghum,Leaf,Pulp-PhD,PhD,,1,15910,3.555,204,285,413,265,42.1,1.2366,1.075,110.762,2.024,12.815,1.531,69.494,149501,31.386,9.544,65.668,56.78,1192,41
,Sorghum,Leaf,Pulp-PhD,PhD,,2,15609,3.641,204,282,404,261,41.9,1.2035,1.038,108.663,2.201,12.69,1.643,67.9,149713,32.789,9.288,66.242,57.657,1173,41
,Sorghum,Leaf,Pulp-PhD,PhD,,3,17292,3.822,204,282,408,263,41.9,1.1547,1.061,109.426,2.1,12.743,1.488,68.905,160939,33.483,9.642,65.788,57.128,1186,41
,Sorghum,Leaf,Pulp-PhD,PhD,,4,13965,3.548,205,284,403,265,42.2,1.2272,1.059,112.72,2.151,12.799,1.557,69.242,141561,33.75,9.922,67.189,58.618,1154,41
,Sorghum,Sheath,Pulp-PhD,PhD,,1,3506,2.317,200,247,296,248,45.3,1.9372,1.075,113.604,2.588,12.783,2.329,70.371,38623,22.07,9.175,65.128,60.657,1094,38
,Sorghum,Sheath,Pulp-PhD,PhD,,2,4135,3.737,196,242,294,246,44.6,1.2339,1.061,116.644,2.502,12.581,2.299,69.281,44252,34.867,8.559,66.044,61.426,1114,39
,Sorghum,Sheath,Pulp-PhD,PhD,,3,3506,2.317,200,247,296,248,45.3,1.9372,1.075,113.604,2.588,12.783,2.329,70.371,38623,22.07,9.175,65.128,60.657,1094,38
,Sorghum,Sheath,Pulp-PhD,PhD,,4,4135,3.737,196,242,294,246,44.6,1.2339,1.061,116.644,2.502,12.581,2.299,69.281,44252,34.867,8.559,66.044,61.426,1114,39
,Sorghum,Stem(<1m),Pulp-PhD,PhD,,1,30883,7.705,209,266,354,279,37.4,0.568,1.055,89.667,2.996,11.871,1.95,59.341,95436,22.434,6.037,42.519,35.329,1532,48
,Sorghum,Stem(<1m),Pulp-PhD,PhD,,2,32000,7.55,210,268,357,281,37.9,0.5753,1.041,89.018,2.912,11.971,2.001,59.008,99695,22.124,6.344,42.272,35.169,1513,47
,Sorghum,Stem(<1m),Pulp-PhD,PhD,,3,28300,7.108,210,270,367,284,37.7,0.6136,1.031,89.481,2.936,11.909,1.949,59.029,91240,21.755,6.326,42.895,35.302,1493,46
,Sorghum,Stem(<1m),Pulp-PhD,PhD,,4,28536,7.556,210,269,361,283,37.8,0.5746,1.042,85.599,3.004,12.004,1.958,60.473,92385,23.181,5.881,42.688,35.598,1486,47
,Sorghum,Stem(>1m),Pulp-PhD,PhD,,1,45628,11.65,191,240,329,252,32.2,0.39,1.05,96.73,2.17,9.7,2.32,55.51,430613,105.83,17.28,68.15,62.42,1053,43
,Sorghum,Stem(>1m),Pulp-PhD,PhD,,2,38369,11.66,190,241,333,252,32,0.39,1.06,96.84,1.9,9.6,2.22,55.57,371048,108.51,17.89,68.88,62.73,1049,43
,Sorghum,Stem(>1m),Pulp-PhD,PhD,,3,46344,11.93,190,238,319,249,32.2,0.38,1.06,97.03,1.98,9.71,2.4,55.58,441903,109.52,17.18,68.55,62.97,1065,43
,Sorghum,Stem(>1m),Pulp-PhD,PhD,,4,39349,11.698,190,240,328,253,32.3,0.3852,1.048,97.727,2.02,9.628,2.285,55.604,386754,110.474,16.086,68.961,63.261,1046,43
VM-Sorghum-MFC(Lab)-incorrectprofile-4,Sorghum,All,MFC,Lab,Incorrect,1,50061,33.593,226,302,407,299,15.9,0.11,1.122,122.998,11.036,6.981,1.189,29.7,1221258,790.588,53.521,78.513,73.467,659,34
VM-Sorghum-MFC(Lab)-incorrectprofile-3,Sorghum,All,MFC,Lab,Incorrect,2,50003,32.994,225,298,399,295,15.8,0.1117,1.13,123.911,11.093,6.925,1.184,29.363,1237863,789.565,54.092,78.774,73.929,656,34
VM-Sorghum-MFC(Lab)-incorrectprofile-2,Sorghum,All,MFC,Lab,Incorrect,3,50099,32.035,225,300,403,296,15.8,0.1153,1.13,124.577,11.156,6.903,1.17,30.447,1278124,789.239,54.746,79.208,74.367,654,34
VM-Sorghum-MFC(Lab)-incorrectprofile-1,Sorghum,All,MFC,Lab,Incorrect,4,50027,34.038,227,303,410,299,15.8,0.1082,1.13,123.616,11.087,7.003,1.187,30.153,1229018,808.711,53.655,78.538,73.484,656,34
JP-Sorghum-MFC(Lab)-correctprofile-4,Sorghum,All,MFC,Lab,Correct,1,50032,33.659,227,308,422,306,16.2,0.1098,1.101,127.193,9.936,6.239,1.256,30.216,1120884,727.277,51.849,77.14,71.56,670,35
JP-Sorghum-MFC(Lab)-correctprofile-3,Sorghum,All,MFC,Lab,Correct,2,50139,33.207,228,307,417,304,16.1,0.1113,1.103,127.611,9.911,6.224,1.217,29.756,1136255,727.815,52.421,77.201,71.814,667,35
JP-Sorghum-MFC(Lab)-correctprofile-2,Sorghum,All,MFC,Lab,Correct,3,50065,33.592,229,311,426,310,16.2,0.1095,1.118,127.893,9.979,6.176,1.234,30.161,1128883,731.456,51.546,77.2,71.48,669,35
JP-Sorghum-MFC(Lab)-correctprofile-1,Sorghum,All,MFC,Lab,Correct,4,50089,33.014,227,306,417,303,16.1,0.112,1.095,127.309,9.984,6.22,1.222,30.208,1159008,737.725,52.751,77.709,72.26,662,34
JP-Sorghum-MFC(PP)-4,Sorghum,All,MFC,PP,Correct,1,40891,25.363,229,312,424,303,17.9,0.1445,1.14,123.98,11.212,7.187,1.16,33.085,1124820,674.448,54.278,79.81,74.654,651,34
JP-Sorghum-MFC(PP)-3,Sorghum,All,MFC,PP,Correct,2,44135,25.514,230,315,433,305,17.8,0.1442,1.134,123.593,11.328,7.275,1.216,32.745,1191626,665.383,53.424,79.498,74.144,653,34
JP-Sorghum-MFC(PP)-2,Sorghum,All,MFC,PP,Correct,3,43667,25.01,230,315,435,308,17.9,0.1467,1.138,123.476,11.362,7.253,1.212,32.489,1192800,659.166,53.064,79.46,74.299,653,34
JP-Sorghum-MFC(PP)-1,Sorghum,All,MFC,PP,Correct,4,45663,25.849,230,316,437,308,17.9,0.142,1.134,123.046,11.321,7.285,1.216,32.817,1254611,685.56,52.834,79.483,74.34,652,34

File: TGA_sorghum.csv
Variety,Section,Step,Onset,Peak1,Peak2,Residue
Sugargraze,Leaf,-5.7553,239.43,282.78,346.23,31.4919
Sugargraze,Sheath,-5.6,236.77,278.56,344.91,29.9663
Sugargraze,Stem(<1m),-2.98,158.69,204.91,320.97,32.9176
Sugargraze,Stem(>1m),-2.9,154.43,199.98,331.5,28.5354
Yemen,Leaf,-5.45,253.43,287.28,346.63,28.854
Yemen,Sheath,-5.59,242.89,285.16,344.93,27.7861
Yemen,Stem(<1m),-4.03,230.46,276.5,325.67,30.3988
Yemen,Stem(>1m),-3.76,158.2,204.66,323.38,31.3837
GreenleafBMR,Leaf,-4.45,249.24,285.98,347.8,32.5359
GreenleafBMR,Sheath,-4.38,240.48,280.36,344.32,34.5394
GreenleafBMR,Stem,-3.37,141.37,183.03,326.86,33.2796
Graingrass,Leaf,-4.83,244.96,288.54,345.1,36.5705
Graingrass,Sheath,-4.93,241.95,286.34,346.08,33.5961
Graingrass,Stem,-4.35,236.07,279.96,343.88,30.6257

File: XRD_sorghum.csv
Variety,Section,CrI,I_200,I_amp
Sugargraze,Leaf,52.67436026,99.65,47.16
Sugargraze,Sheath,61.43724696,98.8,38.1
Sugargraze,Stem(<1m),58.96656535,98.7,40.5
Sugargraze,Stem(>1m),54.86815416,98.6,44.5
Yemen,Leaf,46.84920475,99.34,52.8
Yemen,Sheath,57.51962956,99.34,42.2
Yemen,Stem(<1m),61.97183099,99.4,37.8
Yemen,Stem(>1m),55.81395349,98.9,43.7
GreenleafBMR,Leaf,44.11764706,98.6,55.1
GreenleafBMR,Sheath,59.23935091,98.6,40.19
GreenleafBMR,Stem,60.42944785,97.8,38.7
Graingrass,Leaf,39.86788618,98.4,59.17
Graingrass,Sheath,59.28064843,98.7,40.19
Graingrass,Stem,59.06788247,98.7,40.4

File: crystallinity.csv
Biomass,Type,Crystallinity
Sorghum,Leaf,52.67436026
Sorghum,Sheath,61.43724696
Sorghum,Stem(<1m),58.96656535
Sorghum,Stem(>1m),54.86815416
Yemen,Leaf,46.84920475
Yemen,Sheath,57.51962956
Yemen,Stem(<1m),61.97183099
Yemen,Stem(>1m),55.81395349
GreenleafBMR,Leaf,44.11764706
GreenleafBMR,Sheath,59.23935091
GreenleafBMR,Stem,60.42944785
Graingrass,Leaf,39.86788618
Graingrass,Sheath,59.28064843
Graingrass,Stem,59.06788247
Softwood,Stem,67.34486267
Banana,Leaf,41.2
Banana,Stem,36.7
Sugarcane,Bagasse,81.08941418
Sugarcane,Mulch,61.10531804
Spinifex,Leaf,52

File: morfi_benchmarking_nonwood.csv
Biomass,Section,Level,Morfi.Rep,fibre_n,fibre_cont,fibre_L,fibre_L.L,fibre_L3.L,fibre_A.L,fibre_W,fibre_course,fibre_kink.num,fibre_kink.ang,fibre_kink.cont,fibre_curl,MF.index,fibre_broken,fine_n,fine_cont,fine_cont.A,fine_cont.L,fine_cont.L.L,fine_A,fine_L
Banana,Leaf,L,4,41046,15.64,241,383,582,379,27.7,0.24,1.06,115.59,2.03,7.66,2.06,55.31,691101,252.85,39.49,74.7,63.68,929,40
Banana,Leaf,L,3,42488,16.14,239,374,565,371,27.8,0.24,1.07,114.46,2.11,7.83,2.07,56.2,680858,248.17,38.01,74.21,63.17,947,40
Banana,Leaf,L,2,44405,14.9,241,381,582,378,28,0.25,1.07,116.48,2.17,7.86,2.2,55.83,698123,224.92,38.68,73.84,62.35,948,40
Banana,Leaf,L,1,46225,15.68,243,386,591,382,27.8,0.24,1.08,115.32,2.1,7.85,2.17,55.91,732754,238.81,38.25,73.9,62.16,945,40
Banana,Leaf,M,4,49680,19.33,252,372,533,377,25.6,0.19,1.05,122.96,2.51,6.62,2.23,54.19,957940,358.13,41.26,75.03,65.54,786,37
Banana,Leaf,M,3,50086,19.03,249,369,532,373,26.3,0.19,1.06,123.87,2.41,6.83,2.42,55.17,881799,322.32,39.79,74.31,63.77,802,37
Banana,Leaf,M,2,46478,20.25,256,378,541,385,25,0.18,1.04,123.86,2.39,6.36,2.12,52.45,952611,399.46,42.61,75.31,66.34,773,37
Banana,Leaf,M,1,45794,19.22,252,373,536,380,25.9,0.19,1.06,124.82,2.3,6.73,2.31,54.89,839401,338.39,40.43,74.47,64.4,793,37
Banana,Leaf,H,4,40115,27.82,207,275,381,285,23.3,0.15,1.06,125.27,1.94,5.9,2.68,51.83,902109,604.87,49.2,80.6,73.38,646,34
Banana,Leaf,H,3,43875,27.32,208,276,386,287,23.3,0.15,1.05,125.59,2.01,6,2.77,51.95,983701,592.58,48.24,80.56,73.27,651,34
Banana,Leaf,H,2,44274,27.41,207,273,375,285,23.1,0.15,1.07,124.73,2.07,5.93,2.74,51.11,1022010,613.08,48.6,80.84,74,643,34
Banana,Leaf,H,1,37759,28.18,207,274,378,286,22.6,0.15,1.06,123.98,1.92,5.7,2.52,50.01,901577,650.54,49.93,81,74.39,634,34
Banana,Stem,L,4,50059,31.8,231,329,475,356,23.3,0.12,1.08,108.34,2.81,6.63,1.98,44.71,765592,469.87,37.92,72.41,63.32,717,37
Banana,Stem,L,3,50092,32.23,230,325,463,353,23.6,0.12,1.08,106.53,3.01,6.83,2.15,45.71,733554,456.03,35.72,71.16,62.74,731,38
Banana,Stem,L,2,49442,31.71,229,325,466,351,23,0.12,1.09,107.88,2.63,6.43,1.91,43.31,800858,496.85,39.3,73.07,64.8,709,37
Banana,Stem,L,1,50114,31.5,227,316,446,343,23.1,0.12,1.07,107.81,2.76,6.6,2.02,44.62,786911,478.34,39.58,73.29,64.87,718,37
Banana,Stem,M,4,34889,27.61,276,406,566,442,23.7,0.12,1.05,119.64,3.14,5.74,1.71,42.2,536920,407.05,30,65.72,56.31,613,34
Banana,Stem,M,3,35089,26.64,278,414,586,453,23.5,0.12,1.08,117.02,3.14,5.68,1.74,42.39,551389,400.55,29.66,66.12,56.26,604,34
Banana,Stem,M,2,35160,27.02,278,412,577,449,23.6,0.12,1.08,117.69,3.17,5.7,1.68,41.36,552056,405.8,29.36,65.79,56.41,603,34
Banana,Stem,M,1,35861,26.68,278,411,577,449,23.6,0.12,1.09,118.88,3.23,5.68,1.71,41.67,560642,399.65,29.24,65.8,56.23,599,34
Banana,Stem,H,4,36949,41.19,223,303,420,334,20.4,0.09,1.06,123.74,3.47,5.32,2.41,40.24,569306,613.35,32.16,70.94,63.1,603,34
Banana,Stem,H,3,33801,41.46,226,309,432,344,20.3,0.09,1.08,123.97,3.62,5.38,2.4,39.5,523571,621.39,32.58,70.67,62.67,599,34
Banana,Stem,H,2,33145,43.06,224,306,426,338,20.2,0.09,1.07,125.8,3.43,5.19,2.43,38.79,523438,657.98,33.04,71.26,63.44,597,34
Banana,Stem,H,1,31107,41.8,225,306,423,341,20,0.09,1.06,126.62,3.51,5.22,2.34,38.92,499527,650.77,33.32,71.41,63.68,592,34
Sugarcane,Bagasse,L,4,50007,23.91,253,362,513,378,25.3,0.15,1.06,108.04,3.83,7.45,1.57,42.42,360673,165.24,22.57,54.85,45.2,945,42
Sugarcane,Bagasse,L,3,50016,23.69,251,358,507,370,25.3,0.15,1.07,108.47,3.83,7.47,1.6,43.26,358766,162.7,22.67,55.46,45.36,933,42
Sugarcane,Bagasse,L,2,50115,23.95,251,358,508,371,25.3,0.15,1.06,107.86,3.64,7.41,1.59,42.36,367164,167.87,22.76,55.27,46.17,960,42
Sugarcane,Bagasse,L,1,50020,24.02,251,359,513,373,25.2,0.15,1.05,108.16,3.79,7.43,1.56,41.92,381075,174.51,22.63,56.6,46.63,926,41
Sugarcane,Bagasse,M,4,50104,26.26,255,365,513,375,23.8,0.14,1.06,128.93,4.19,6.21,1.76,43.38,519726,261.99,29.38,61.76,52.41,812,39
Sugarcane,Bagasse,M,3,50155,25.71,252,358,502,368,24.1,0.14,1.07,127.7,4.38,6.42,1.86,44.72,495232,243.83,28.5,61.04,51.81,825,39
Sugarcane,Bagasse,M,2,50033,25.21,253,360,502,369,24.2,0.14,1.07,126.91,4.33,6.39,1.87,45.01,490765,237.23,27.45,60.67,51.59,826,39
Sugarcane,Bagasse,M,1,50140,25.8,254,362,508,371,23.8,0.14,1.07,129.04,4.33,6.2,1.72,43.95,520073,256.95,29,61.34,52.55,806,39
Sugarcane,Bagasse,H,4,50111,31.02,222,295,399,302,22.1,0.13,1.07,131.77,4.61,5.91,2.12,46.61,941418,564.06,41.95,75.25,69.35,681,36
Sugarcane,Bagasse,H,3,50121,31.29,222,296,403,302,22,0.13,1.07,131.64,4.71,5.93,2.16,46,944813,570.3,42.3,75.43,69.28,678,36
Sugarcane,Bagasse,H,2,49577,31.33,223,295,396,302,21.9,0.13,1.06,130.53,4.73,5.88,2.08,45.7,959256,585.82,42.91,75.61,69.78,667,35
Sugarcane,Bagasse,H,1,46623,31.25,222,296,401,304,21.8,0.13,1.07,130.94,4.67,5.85,2.07,45.1,920866,598.13,42.9,75.87,70.06,663,35
Sugarcane,Mulch,L,4,50007,23.91,253,362,513,378,25.3,0.15,1.06,108.04,3.83,7.45,1.57,42.42,360673,165.24,22.57,54.85,45.2,945,42
Sugarcane,Mulch,L,3,50016,23.69,251,358,507,370,25.3,0.15,1.07,108.47,3.83,7.47,1.6,43.26,358766,162.7,22.67,55.46,45.36,933,42
Sugarcane,Mulch,L,2,50115,23.95,251,358,508,371,25.3,0.15,1.06,107.86,3.64,7.41,1.59,42.36,367164,167.87,22.76,55.27,46.17,960,42
Sugarcane,Mulch,L,1,50020,24.02,251,359,513,373,25.2,0.15,1.05,108.16,3.79,7.43,1.56,41.92,381075,174.51,22.63,56.6,46.63,926,41
Sugarcane,Mulch,M,4,50104,26.26,255,365,513,375,23.8,0.14,1.06,128.93,4.19,6.21,1.76,43.38,519726,261.99,29.38,61.76,52.41,812,39
Sugarcane,Mulch,M,3,50155,25.71,252,358,502,368,24.1,0.14,1.07,127.7,4.38,6.42,1.86,44.72,495232,243.83,28.5,61.04,51.81,825,39
Sugarcane,Mulch,M,2,50033,25.21,253,360,502,369,24.2,0.14,1.07,126.91,4.33,6.39,1.87,45.01,490765,237.23,27.45,60.67,51.59,826,39
Sugarcane,Mulch,M,1,50140,25.8,254,362,508,371,23.8,0.14,1.07,129.04,4.33,6.2,1.72,43.95,520073,256.95,29,61.34,52.55,806,39
Sugarcane,Mulch,H,4,50111,31.02,222,295,399,302,22.1,0.13,1.07,131.77,4.61,5.91,2.12,46.61,941418,564.06,41.95,75.25,69.35,681,36
Sugarcane,Mulch,H,3,50121,31.29,222,296,403,302,22,0.13,1.07,131.64,4.71,5.93,2.16,46,944813,570.3,42.3,75.43,69.28,678,36
Sugarcane,Mulch,H,2,49577,31.33,223,295,396,302,21.9,0.13,1.06,130.53,4.73,5.88,2.08,45.7,959256,585.82,42.91,75.61,69.78,667,35
Sugarcane,Mulch,H,1,46623,31.25,222,296,401,304,21.8,0.13,1.07,130.94,4.67,5.85,2.07,45.1,920866,598.13,42.9,75.87,70.06,663,35
Spinifex,Leaf,L,4,50155,37.76,244,333,453,320,17.1,0.09,1.04,122.81,2.24,4,0.96,26.76,325900,234.13,38.18,57.57,46.17,1113,44
Spinifex,Leaf,L,3,50164,37.68,245,336,459,325,16.8,0.09,1.04,123.16,2,3.83,0.86,25.38,346568,248.84,40,59.03,47.24,1089,44
Spinifex,Leaf,L,2,50048,36.1,246,338,459,324,17,0.09,1.03,124.31,2.06,3.88,0.91,26.01,331574,228.85,38.88,58.08,46.29,1108,44
Spinifex,Leaf,L,1,50084,36.83,245,337,461,323,17,0.09,1.04,122.84,2.07,3.91,0.92,26.31,323777,227.59,38.71,57.59,45.82,1115,44
Spinifex,Leaf,M,3,50223,42.68,247,336,451,322,15.9,0.08,1.06,129.7,3.64,3.98,1.04,25.37,392014,319.69,38.97,59.93,49.15,972,42
Spinifex,Leaf,M,2,50033,43.22,247,337,454,322,15.3,0.07,1.06,129.17,3.38,3.72,0.9,23.82,420155,347.71,41.17,61.39,50.69,946,41
Spinifex,Leaf,M,1,50089,40.92,246,336,455,321,16.1,0.08,1.05,129.3,3.56,4.02,1.04,26.05,371745,291.74,38.53,59.42,48.07,987,42
Spinifex,Leaf,M,4,50092,42.76,244,331,445,317,15.5,0.08,1.05,130.73,3.2,3.69,0.94,23.72,416420,340.69,41.21,61.05,50.91,958,41
Spinifex,Leaf,H,4,50140,50.57,248,332,439,322,14.5,0.06,1.06,133.39,6.23,4.01,0.94,22.73,541735,525.55,41.09,64.13,54.78,751,37
Spinifex,Leaf,H,3,50049,50.51,249,334,443,324,14.4,0.06,1.05,133.65,6.12,3.94,0.92,22.3,551976,535.1,41.32,64.29,55.11,746,37
Spinifex,Leaf,H,2,50085,50.35,248,331,440,322,14.3,0.06,1.06,133.01,5.93,3.9,0.91,22.18,547013,528.96,42.09,64.45,55.09,745,37
Spinifex,Leaf,H,1,50109,51.98,248,331,438,322,14.3,0.06,1.05,133.62,6.13,3.95,0.91,21.6,556250,553.3,41.64,64.41,55.44,743,37
Sugargraze,Leaf,L,1,50108,34.1,249,355,488,330,17.8,0.1,1.05,131.21,4.13,4.74,1.37,35.37,998120,654.99,51.73,75.51,68,810,38
Sugargraze,Leaf,L,2,50130,34.69,248,354,486,330,17.8,0.1,1.05,132.01,4.07,4.7,1.3,35.09,998743,667.54,52.37,75.76,67.99,807,38
Sugargraze,Leaf,L,3,50117,35.32,248,355,486,330,17.7,0.1,1.05,133.48,4.03,4.63,1.24,34.73,1009863,687.18,52.76,75.75,68.2,802,38
Sugargraze,Leaf,L,4,50130,34.89,247,352,482,325,18.1,0.1,1.05,132.44,4.08,4.89,1.39,36.35,964550,648.56,51.18,75.33,67.58,819,38
Sugargraze,Leaf,M,1,48776,26.33,245,358,501,328,18.4,0.13,1.03,121.73,1.84,4.41,1,32.35,1097141,571.41,60.86,78.66,71.07,883,39
Sugargraze,Leaf,M,2,50076,26.88,244,356,499,327,18.5,0.13,1.03,122.39,1.92,4.49,1.07,33.14,1072390,556.23,59.6,78.08,70.57,921,40
Sugargraze,Leaf,M,3,48608,26.37,243,354,495,324,18.5,0.13,1.03,124.64,1.77,4.44,1.04,32.97,1064179,557.28,60.88,78.39,71.2,923,40
Sugargraze,Leaf,M,4,48237,26.37,243,354,493,322,18.3,0.13,1.03,123.63,1.72,4.37,1.01,31.88,1089979,576.01,60.09,78.31,71.25,876,39
Sugargraze,Leaf,H,1,34394,64.69,278,368,470,357,13.8,0.05,1.05,135.61,8.25,4.15,0.64,21.33,570488,1027.52,40.2,66.02,58.63,524,32
Sugargraze,Leaf,H,2,34961,64.59,278,370,473,358,13.7,0.05,1.05,134.9,8.58,4.17,0.61,20.79,577221,1021.33,40.32,65.85,58.43,524,32
Sugargraze,Leaf,H,3,33449,62.57,279,371,474,359,13.7,0.05,1.06,135.59,8.4,4.09,0.6,20.22,555675,999.59,41.09,65.96,58.45,523,32
Sugargraze,Leaf,H,4,34325,65.1,276,367,471,355,13.8,0.05,1.05,136.03,8.11,4.09,0.58,21.13,550895,999.66,40,65.5,57.92,523,32
Sugargraze,Sheath,L,1,50054,36.35,263,374,515,369,17.7,0.09,1.04,113.29,2.15,4.53,1.03,28.14,524172,365.39,40.77,63.71,54.1,961,42
Sugargraze,Sheath,L,2,50167,36.93,264,377,523,373,17.6,0.09,1.04,117.37,2.1,4.5,1.01,27.68,528444,373.37,41.38,63.7,54.03,959,42
Sugargraze,Sheath,L,3,50172,36.17,263,376,520,371,17.8,0.09,1.04,115.77,2.21,4.53,1.05,27.68,526202,363.58,41.2,63.42,54.08,963,42
Sugargraze,Sheath,L,4,50023,36.86,260,368,503,362,17.5,0.09,1.04,117.2,1.94,4.43,1,27.48,537228,379.63,42.41,64.2,55.07,956,42
Sugargraze,Sheath,M,1,50092,39.16,271,377,503,379,16.6,0.08,1.05,130.7,4.32,4.25,0.97,25.94,547518,411.02,37.08,61.42,52.61,785,38
Sugargraze,Sheath,M,2,50030,40.45,273,381,511,382,16.7,0.08,1.05,129.9,4.38,4.3,1.04,26.63,541459,419.71,37.2,61.32,52.21,793,38
Sugargraze,Sheath,M,3,50047,40.09,273,379,509,381,16.7,0.08,1.05,129.73,4.43,4.33,1.04,26.09,536763,412.42,36.51,60.81,52.11,792,38
Sugargraze,Sheath,M,4,50047,41.14,273,380,511,382,16.8,0.08,1.06,129.91,4.41,4.37,1.05,26.78,536077,423.78,37,61.21,51.98,794,38
Sugargraze,Sheath,H,1,50163,52.25,268,362,476,363,15.6,0.06,1.07,133.14,8.49,4.86,1.23,27.14,518878,520.05,29.83,58.38,50.11,647,35
Sugargraze,Sheath,H,2,50009,51.75,268,362,474,363,15.6,0.06,1.07,132.28,8.41,4.82,1.22,26.88,523341,519.59,30.31,59.28,50.23,637,35
Sugargraze,Sheath,H,3,50076,52.28,269,362,474,362,15.6,0.06,1.06,132.68,8.43,4.86,1.19,26.95,521456,524.02,29.39,58.28,50.17,645,35
Sugargraze,Sheath,H,4,50044,51.24,268,360,473,362,15.6,0.06,1.06,133.06,8.19,4.84,1.23,26.9,527086,520.41,30.53,59.09,50.54,641,35
Sugargraze,Stem(<1m),L,1,50117,30.38,242,345,503,366,23.1,0.12,1.04,111.2,2.46,5.67,1.36,36.88,274253,158.86,19.19,49.96,39.62,882,42
Sugargraze,Stem(<1m),L,2,50130,30.21,242,343,497,362,23.2,0.12,1.04,110.52,2.58,5.78,1.35,37.39,275472,159.43,19.77,50.11,39.76,877,41
Sugargraze,Stem(<1m),L,3,50158,29.97,241,339,483,357,23.4,0.12,1.05,109.69,2.41,5.79,1.42,37.51,271895,155.81,19.41,49.86,39.82,883,42
Sugargraze,Stem(<1m),L,4,50061,31.76,242,343,494,363,23.3,0.11,1.04,108.97,2.49,5.77,1.35,37.17,272167,165.69,19.39,50.01,39.64,882,42
Sugargraze,Stem(<1m),M,1,50047,35.68,249,349,492,355,21.3,0.1,1.06,122.7,3.14,5.42,1.7,38.37,310269,212.46,20.81,51.22,41.12,802,40
Sugargraze,Stem(<1m),M,2,50094,35.28,249,350,496,356,21.4,0.1,1.05,122.49,3.14,5.52,1.77,38.6,304981,205.54,20.52,51.08,40.92,818,40
Sugargraze,Stem(<1m),M,3,50028,36.17,249,350,495,356,21.5,0.1,1.05,122.42,3.33,5.52,1.76,39.28,303852,210.51,21.01,51.23,40.88,820,40
Sugargraze,Stem(<1m),M,4,50014,35.54,249,350,491,357,21.2,0.1,1.04,121.05,3.11,5.4,1.73,37.99,311276,211.99,21.22,51.55,41.33,812,40
Sugargraze,Stem(<1m),H,1,50077,46.2,247,339,467,351,18.8,0.08,1.1,128.99,6.11,5.46,1.9,35.71,612055,544.7,28.06,64.32,56.03,632,35
Sugargraze,Stem(<1m),H,2,50010,45.34,245,336,459,348,18.9,0.08,1.08,129.18,5.79,5.43,1.95,35.93,613662,535.94,27.56,64.16,56.4,636,36
Sugargraze,Stem(<1m),H,3,50096,42.83,246,336,459,348,19,0.08,1.09,128.36,5.87,5.48,1.95,36.05,619155,510.72,27.56,64.37,56.53,634,35
Sugargraze,Stem(<1m),H,4,50019,44.93,246,338,461,352,18.9,0.08,1.1,129.83,6.02,5.41,1.93,35.76,616647,534.69,28,64.31,56.33,634,35
Sugargraze,Stem(>1m),L,1,50156,44.79,238,326,455,328,18.2,0.08,1.04,114.35,2.27,4.44,1.33,29.36,337492,290.29,29.01,55.94,45.13,811,40
Sugargraze,Stem(>1m),L,2,50081,44.88,238,323,446,325,18.3,0.08,1.04,114.69,2.23,4.44,1.29,29.19,337887,292.54,28.67,56.18,45.34,806,40
Sugargraze,Stem(>1m),L,3,50077,43.42,238,324,446,326,18.3,0.08,1.04,116.09,2.31,4.47,1.35,29.48,341166,285.26,28.3,56.15,45.62,810,40
Sugargraze,Stem(>1m),L,4,50131,43.7,238,324,449,327,18.1,0.08,1.04,116.27,2.33,4.45,1.3,29.08,344160,289.44,28.83,56.08,45.54,797,40
Sugargraze,Stem(>1m),M,1,50161,50.86,242,326,443,326,17,0.07,1.05,126.78,3.22,4.28,1.34,27.8,324587,316.56,26.85,53.83,43.49,757,39
Sugargraze,Stem(>1m),M,2,50171,48.35,242,326,442,327,17.3,0.07,1.04,123.43,3.51,4.45,1.44,28.41,320816,297.83,26.27,53.75,43.21,759,39
Sugargraze,Stem(>1m),M,3,50099,52.08,241,324,438,323,17,0.07,1.06,123.97,3.26,4.35,1.36,27.96,327950,328.16,26.6,54.17,43.78,745,39
Sugargraze,Stem(>1m),M,4,50044,47.63,243,327,440,327,17.1,0.07,1.05,124.36,3.3,4.39,1.42,27.4,324959,297.79,26.27,53.31,43.46,750,39
Sugargraze,Stem(>1m),H,1,50197,60.45,242,323,432,325,16.2,0.06,1.06,130.74,5.79,4.68,1.43,29,395389,458.68,26.56,56.68,47.28,680,37
Sugargraze,Stem(>1m),H,2,50071,58.62,242,319,423,323,16.1,0.06,1.06,129.68,5.75,4.66,1.39,28.62,400410,450.01,27.75,57.16,47.92,681,37
Sugargraze,Stem(>1m),H,3,50099,58.74,242,319,418,321,16.1,0.06,1.07,130.94,5.76,4.66,1.42,29.05,400828,453.45,26.94,57.12,47.99,678,37
Sugargraze,Stem(>1m),H,4,50117,59.43,241,322,437,328,15.9,0.06,1.06,129.74,5.49,4.56,1.37,28.36,403308,461.25,27.17,57.41,47.7,673,37
Yemen,Leaf,L,1,50120,32.6,249,371,530,345,18,0.1,1.05,123.41,2.26,4.49,0.93,29.57,954824,595.91,53.09,74.26,65.97,814,38
Yemen,Leaf,L,2,50061,32.62,250,372,532,349,17.9,0.1,1.05,122.8,2.31,4.51,0.94,29.36,961180,601.71,52.35,74.16,66.06,812,38
Yemen,Leaf,L,3,50008,33.03,249,373,537,348,18,0.1,1.03,123.96,2.32,4.54,0.98,29.23,962988,612.17,52.62,74.39,66.07,808,38
Yemen,Leaf,L,4,50054,32.2,248,369,527,344,18,0.1,1.04,122.38,2.31,4.46,0.98,29.25,955364,591.75,53.19,74.43,66.08,805,38
Yemen,Leaf,M,1,45210,43.01,260,378,522,360,15.9,0.07,1.07,133.7,5.77,4.27,0.75,26.04,853252,780.7,49.81,72.52,64.35,712,36
Yemen,Leaf,M,2,44944,41.2,260,379,525,364,15.9,0.08,1.07,133.71,5.93,4.25,0.74,25.9,852690,751.73,50.17,72.6,64.41,715,36
Yemen,Leaf,M,3,46195,41.69,260,379,525,362,15.8,0.08,1.08,133.92,5.86,4.24,0.76,25.86,875768,759.46,50.46,72.51,64.35,712,36
Yemen,Leaf,M,4,44224,41.77,260,379,525,362,15.9,0.08,1.07,133.39,5.92,4.27,0.76,26.09,840756,764.99,49.96,72.54,64.36,707,36
Yemen,Leaf,H,1,26287,72.02,287,386,500,380,13,0.04,1.09,134.34,12.72,4.61,0.45,18.47,251320,652.45,30.01,55,44.77,558,33
Yemen,Leaf,H,2,29066,69.62,286,386,501,381,13.1,0.04,1.09,134.06,12.78,4.71,0.48,18.45,276071,629.92,29.26,54.71,44.66,556,33
Yemen,Leaf,H,3,27491,70.89,287,386,500,381,13.1,0.04,1.08,133.94,12.27,4.65,0.48,18.27,261294,641.52,29.67,54.56,44.5,554,33
Yemen,Leaf,H,4,26623,70.97,287,386,498,379,13.1,0.04,1.09,134.21,12.78,4.63,0.49,18.93,253652,641.07,29.62,54.68,44.59,553,33
Yemen,Sheath,L,1,50056,33.5,264,394,569,391,18.6,0.09,1.04,112.44,1.97,5.02,1.06,29.25,623501,400.22,42.3,66.46,56.66,941,42
Yemen,Sheath,L,2,50122,33.34,266,401,579,398,18.5,0.09,1.05,111.77,1.95,5.05,1.1,29.33,622889,397.62,42.07,66.12,56.16,936,41
Yemen,Sheath,L,3,50107,34.26,266,401,579,399,18.8,0.09,1.05,113.43,1.93,5.05,1.1,29.73,597796,393.83,41.73,65.59,55.23,948,42
Yemen,Sheath,L,4,50110,33.95,266,398,573,397,18.5,0.09,1.03,111.89,1.98,5.03,1.1,29.38,618803,402.77,41.68,66.23,56.17,932,41
Yemen,Sheath,M,1,50115,35.8,278,405,566,405,17.9,0.09,1.06,127.98,3.93,4.59,1.14,28.6,547658,375.43,36.75,61.29,51.02,814,39
Yemen,Sheath,M,2,50023,36.5,279,407,567,406,17.7,0.08,1.05,129.18,3.92,4.55,1.14,28.44,552611,386.71,37.08,61.59,51.21,814,39
Yemen,Sheath,M,3,50100,35.99,278,404,560,399,18.1,0.09,1.06,128.05,4.03,4.78,1.29,29.82,526836,362.61,34.51,60.33,50.29,824,39
Yemen,Sheath,M,4,50157,35.42,279,406,566,404,18.1,0.09,1.04,127.6,3.9,4.79,1.28,30.02,537823,364.31,35.23,60.99,50.63,823,39
Yemen,Sheath,H,1,50150,45.94,268,374,506,376,16.7,0.07,1.08,132.7,7.63,4.98,1.22,28.99,544557,479.89,32.15,60.13,51.01,689,36
Yemen,Sheath,H,2,50119,48.03,269,375,507,379,16.8,0.07,1.09,133.06,7.89,4.98,1.23,29.56,538737,497.59,31.25,59.64,50.75,689,36
Yemen,Sheath,H,3,50015,45.68,269,374,505,378,16.8,0.07,1.08,133.26,7.67,4.97,1.28,28.76,548654,482.11,31.76,60.04,51.22,685,36
Yemen,Sheath,H,4,50030,46.61,268,374,507,376,16.6,0.07,1.08,132.79,7.8,4.95,1.24,29.27,551085,493.61,32,60.24,51.28,683,36
Yemen,Stem(<1m),L,1,50088,27.61,243,342,490,347,25.1,0.13,1.05,108.62,2.68,6.68,1.41,40.33,271965,143.77,22.89,50.12,39.99,941,42
Yemen,Stem(<1m),L,2,50035,26.63,244,344,493,347,25.1,0.14,1.05,106.97,2.9,6.69,1.42,40.36,267393,136.9,22.26,49.25,39.44,940,42
Yemen,Stem(<1m),L,3,50063,26.85,243,340,482,344,25.2,0.14,1.04,108.03,2.93,6.75,1.43,40.81,263002,135.45,21.9,49.11,39.34,946,42
Yemen,Stem(<1m),L,4,50015,28.2,244,343,488,348,25.1,0.13,1.04,111.79,2.74,6.67,1.43,40.72,268132,144.85,22.13,49.3,39.49,931,42
Yemen,Stem(<1m),M,1,50213,30.53,240,332,465,336,23.2,0.12,1.06,124.71,4.08,6.25,1.99,42.27,375109,219.8,23.59,55.9,46.64,798,39
Yemen,Stem(<1m),M,2,50148,31.64,241,335,473,340,23.1,0.12,1.06,126.98,4.26,6.15,1.94,42.12,376162,228.92,23.82,55.92,46.53,800,39
Yemen,Stem(<1m),M,3,50153,31.52,240,332,464,337,23.1,0.12,1.06,125.35,4.06,6.2,1.92,41.38,379827,229.24,24.07,55.89,46.99,803,39
Yemen,Stem(<1m),M,4,50016,32.02,241,336,480,341,22.9,0.12,1.06,126.29,4.17,6.08,1.79,40.78,391253,241.06,24.81,56.54,47.41,789,39
Yemen,Stem(<1m),H,1,35251,41.65,236,321,437,333,19.5,0.09,1.08,131.05,5.76,5.4,1.84,36.63,580016,662.8,35.71,70.39,63.42,597,34
Yemen,Stem(<1m),H,2,33704,40.19,235,317,429,330,19.3,0.09,1.08,131.67,5.85,5.38,1.8,36.17,559269,644.13,35.52,70.48,63.91,593,34
Yemen,Stem(<1m),H,3,33934,42.42,236,320,435,330,19.3,0.09,1.07,130.83,5.64,5.37,1.85,35.97,567948,685.7,35.69,70.56,63.88,591,34
Yemen,Stem(<1m),H,4,35571,41.43,238,324,444,336,19.4,0.09,1.06,130.99,5.73,5.43,1.87,35.71,593494,669.84,35.34,70.34,63.53,592,34
Yemen,Stem(>1m),L,1,50149,38.02,243,340,486,349,20.8,0.09,1.04,109.13,2.39,5.17,1.3,33.03,284611,207.46,23.3,51.04,40.55,856,41
Yemen,Stem(>1m),L,2,50161,39.03,244,343,491,354,20.8,0.09,1.05,108.83,2.44,5.11,1.31,32.02,287187,214.81,23.36,51.13,40.44,853,41
Yemen,Stem(>1m),L,3,50204,37.43,246,346,491,352,20.8,0.09,1.04,109.1,2.47,5.13,1.27,32.12,290433,208.46,23.07,50.86,40.49,850,41
Yemen,Stem(>1m),L,4,50099,38.41,245,346,497,353,20.8,0.09,1.04,106.12,2.34,5.15,1.26,32.4,290042,213.57,23.11,51.29,40.58,853,41
Yemen,Stem(>1m),M,1,50250,43.61,245,339,475,344,19.2,0.08,1.06,124.37,3.96,4.98,1.44,32.5,313048,261.14,24.18,51.95,42.08,805,40
Yemen,Stem(>1m),M,2,50080,42.58,245,343,489,349,19.2,0.08,1.06,126.49,3.83,4.91,1.43,33.17,317095,259.5,24.4,52.24,42.26,802,40
Yemen,Stem(>1m),M,3,50048,43.21,245,341,481,348,19.1,0.08,1.05,124.81,3.7,4.9,1.5,32.83,314691,261.79,24.66,52.27,42.11,798,40
Yemen,Stem(>1m),M,4,50069,42.09,245,341,478,347,19.2,0.08,1.06,124.09,3.87,4.95,1.46,32.91,318537,257.47,24.86,52.31,42.28,796,39
Yemen,Stem(>1m),H,1,50033,53.15,237,321,438,327,17.3,0.07,1.06,130.09,5.86,4.92,1.55,33.15,541564,557.24,30.9,62.59,54.81,662,36
Yemen,Stem(>1m),H,2,50129,53.39,237,322,441,328,17.3,0.07,1.07,131.55,5.55,4.89,1.56,33.44,546014,561.6,31.39,63.02,54.87,664,36
Yemen,Stem(>1m),H,3,50124,55.24,238,320,434,327,17.4,0.07,1.07,131.26,5.76,4.89,1.57,33.45,545864,581.46,31.07,63.08,55,664,36
Yemen,Stem(>1m),H,4,50118,55.1,236,319,433,325,17.2,0.07,1.07,130.63,5.62,4.79,1.52,32.8,551207,586.29,31.75,63.4,55.31,663,36
GreenleafBMR,Leaf,L,1,50202,47.71,227,320,450,303,16.3,0.07,1.06,118.79,2.1,4.06,1.11,26.74,671113,617.97,48.71,71.09,62.72,853,40
GreenleafBMR,Leaf,L,2,50153,49.08,229,325,462,309,16.2,0.07,1.04,120.06,2.11,4.04,1.17,26.77,676126,639.72,48.19,71.1,62.4,845,40
GreenleafBMR,Leaf,L,3,50132,48.87,228,321,450,305,16.2,0.07,1.05,119.94,2.03,4.01,1.17,26.96,678148,639.22,47.24,71.15,62.57,833,40
GreenleafBMR,Leaf,L,4,50055,49.52,228,321,454,307,16.1,0.07,1.05,119.7,2.02,3.98,1.15,26.48,681346,650.64,47.81,71.13,62.77,836,40
GreenleafBMR,Leaf,M,1,50129,54.51,239,329,447,318,14.6,0.06,1.04,130.64,3.31,3.51,0.9,23.31,746229,783.66,49.52,71.4,63.09,742,38
GreenleafBMR,Leaf,M,2,50128,54.51,239,331,454,321,15,0.06,1.04,128.57,3.36,3.75,1.09,24.76,722232,758.6,47.38,70.73,62.4,756,38
GreenleafBMR,Leaf,M,3,50211,54.34,238,329,449,317,15.1,0.06,1.05,129.05,3.48,3.86,1.15,26.17,706366,738.52,45.48,70.26,61.95,756,38
GreenleafBMR,Leaf,M,4,50069,55.57,240,330,448,322,14.7,0.06,1.05,131.61,3.19,3.53,0.9,23.27,733705,788.33,48.31,70.85,62.66,740,38
GreenleafBMR,Leaf,H,1,35711,91.14,247,319,410,312,12.5,0.03,1.04,134.69,5.59,3.29,0.48,16.33,329441,810.45,33.95,58.87,49.05,563,34
GreenleafBMR,Leaf,H,2,34346,85.17,249,325,423,318,12.5,0.04,1.05,134.15,5.82,3.32,0.47,15.96,316571,755.51,34.04,58.46,48.67,564,34
GreenleafBMR,Leaf,H,3,36475,84.97,249,325,421,317,12.5,0.04,1.04,135.14,6.01,3.33,0.5,15.91,338813,758.32,34.14,58.41,48.88,566,34
GreenleafBMR,Leaf,H,4,,,,,,,,,,,,,,,,,,,,,
GreenleafBMR,Sheath,L,1,50178,53.91,262,358,481,355,15.3,0.06,1.03,114.97,2.17,3.59,0.88,20.26,406637,420.34,35.71,58.46,47.59,815,40
GreenleafBMR,Sheath,L,2,50184,54.85,263,361,486,359,15.4,0.05,1.04,115.42,2.17,3.63,0.97,20.33,403691,424.55,34.93,58.07,47.23,818,40
GreenleafBMR,Sheath,L,3,50054,54.08,264,360,483,356,15.4,0.06,1.04,113.38,2.17,3.73,0.95,20.65,404694,419.34,34.77,58.18,47.44,819,40
GreenleafBMR,Sheath,L,4,50188,50.22,263,359,482,354,15.3,0.06,1.03,111.16,2.18,3.63,0.88,20.21,409413,394.1,35.8,58.39,47.8,828,40
GreenleafBMR,Sheath,M,1,50076,61.93,266,357,470,359,14.4,0.05,1.05,122.72,3.15,3.47,0.82,18.29,397569,469.86,31.75,55.84,45.36,695,37
GreenleafBMR,Sheath,M,2,50028,59.88,265,358,478,362,14.4,0.05,1.04,124.19,3.16,3.48,0.84,18.42,402084,460.65,31.8,56.12,45.6,698,37
GreenleafBMR,Sheath,M,3,50008,61.35,265,356,471,357,14.5,0.05,1.04,122.99,3.33,3.56,0.86,18.47,404620,476.57,31.42,56.09,45.91,696,37
GreenleafBMR,Sheath,M,4,50135,60.79,265,355,468,357,14.4,0.05,1.05,122.72,3.18,3.48,0.81,17.79,404274,469.5,32.57,56.21,45.93,698,37
GreenleafBMR,Sheath,H,1,50122,84.73,254,328,419,328,13.2,0.04,1.06,130.85,6.8,3.97,0.75,17.83,287635,465.08,24.8,50.3,38.63,624,36
GreenleafBMR,Sheath,H,2,50058,85.06,254,327,416,325,13,0.04,1.06,131.51,6.98,3.92,0.73,17.72,287196,466,24.92,49.82,38.71,621,36
GreenleafBMR,Sheath,H,3,50145,82.59,255,328,420,328,13.2,0.04,1.06,131.05,6.92,3.96,0.75,18.45,288923,455.27,24.67,49.97,38.79,625,36
GreenleafBMR,Sheath,H,4,50030,83.98,254,326,416,324,13.1,0.04,1.05,131.68,6.86,3.9,0.7,17.64,291518,468.06,25.45,50.64,39.13,624,36
GreenleafBMR,Stem,L,1,50167,45.86,275,393,555,388,18,0.07,1.05,113.98,2.87,4.29,0.9,23.98,192252,168.3,19.16,41.92,28.79,841,41
GreenleafBMR,Stem,L,2,50195,45.68,273,391,558,387,17.8,0.07,1.05,114.74,2.65,4.24,0.86,23.48,197545,172,19.91,42.39,29.37,833,41
GreenleafBMR,Stem,L,3,50027,45.94,274,392,555,390,17.9,0.07,1.05,115.79,2.89,4.28,0.91,23.48,194251,170.51,19.67,42.09,29.02,835,41
GreenleafBMR,Stem,L,4,50004,47.52,273,391,552,387,17.8,0.06,1.05,115.7,2.71,4.17,0.85,23.32,194066,176.39,19.68,41.88,29.11,842,41
GreenleafBMR,Stem,M,1,50031,46.46,270,382,537,385,17.9,0.07,1.07,126.23,4.81,4.72,1.21,26.95,210574,187.22,17.83,42.27,30.57,794,40
GreenleafBMR,Stem,M,2,50113,48.03,268,379,531,380,17.7,0.07,1.08,127.9,4.62,4.63,1.17,26.26,213423,195.87,18.24,42.96,30.99,790,40
GreenleafBMR,Stem,M,3,50100,48.08,269,381,535,382,17.8,0.07,1.07,126.59,4.63,4.58,1.1,26.52,209999,192.87,17.88,42.46,30.48,790,40
GreenleafBMR,Stem,M,4,50114,47.59,270,382,533,384,17.8,0.07,1.07,126.38,4.83,4.69,1.15,26.81,211633,192.02,17.54,42.38,30.57,786,40
GreenleafBMR,Stem,H,1,50109,63.55,259,356,488,368,15.9,0.05,1.09,129.9,7.12,4.75,1.31,25.17,298228,363.95,20.08,49.2,38.27,676,37
GreenleafBMR,Stem,H,2,50137,63.61,258,357,490,369,15.8,0.05,1.09,130.39,7.14,4.73,1.25,25.43,298105,364.48,20.57,49.53,38.28,680,37
GreenleafBMR,Stem,H,3,50114,62.69,258,353,481,364,15.9,0.05,1.1,129.96,7.29,4.8,1.27,25.48,298174,359.12,20.14,49.5,38.47,676,37
GreenleafBMR,Stem,H,4,50130,63.95,256,352,481,361,15.8,0.05,1.09,129.73,7.06,4.75,1.27,25.45,299909,368.21,20.76,49.45,38.72,676,37
Graingrass,Leaf,L,1,50075,39.32,224,335,502,302,18.4,0.09,1.05,118.25,1.81,4.74,1.4,34.49,676021,514.49,49.42,72.55,62.01,910,41
Graingrass,Leaf,L,2,50031,39.23,222,329,490,298,18.8,0.09,1.05,116.53,2.02,4.85,1.5,35.7,652855,494.89,48.2,72.3,61.7,917,41
Graingrass,Leaf,L,3,50108,39.08,224,334,497,300,18.5,0.09,1.05,118.05,1.89,4.76,1.46,34.45,677158,511.63,48.49,72.67,62.14,912,41
Graingrass,Leaf,L,4,50110,38.26,224,333,496,299,18.5,0.09,1.05,119.25,1.88,4.76,1.42,35.22,680221,503.5,49.12,72.84,62.27,907,41
Graingrass,Leaf,M,1,50033,47.16,242,351,496,328,16.2,0.07,1.05,129.38,3.23,4.29,1.4,30.87,777562,708.16,47.93,72.79,62.64,760,38
Graingrass,Leaf,M,2,50029,48.13,242,351,495,327,16.1,0.07,1.06,129.83,3.27,4.24,1.35,30.66,790509,735.36,48.56,73.08,63.02,759,38
Graingrass,Leaf,M,3,50125,46.78,241,349,490,326,16.1,0.07,1.04,128.58,3.28,4.18,1.31,30.34,792949,714.84,49.19,73.22,63.14,757,38
Graingrass,Leaf,M,4,50029,46.89,241,349,493,325,16.1,0.07,1.05,129.86,3.31,4.27,1.39,30.69,784472,712.73,48.2,73,62.93,756,38
Graingrass,Leaf,H,1,28867,77.86,261,344,444,331,12.4,0.04,1.05,135.87,5.91,3.24,0.49,16.48,385433,996.37,39.36,63.71,55.03,511,32
Graingrass,Leaf,H,2,29604,79.89,261,345,443,332,12.3,0.04,1.05,135.16,5.98,3.29,0.49,16.25,398384,1030.25,39.04,63.86,55.23,511,32
Graingrass,Leaf,H,3,29283,82,262,345,445,332,12.3,0.04,1.04,133.73,5.74,3.3,0.48,15.98,386560,1041.03,39.4,63.77,54.78,512,32
Graingrass,Leaf,H,4,28771,79.24,262,345,444,332,12.3,0.04,1.05,135.04,6.15,3.3,0.48,15.88,376970,999.25,38.97,63.39,54.65,514,32
Graingrass,Sheath,L,1,50151,59.76,243,326,439,315,15.1,0.05,1.04,113.74,2.19,3.64,1.06,21.46,361328,414.11,35.34,58.29,47.94,884,42
Graingrass,Sheath,L,2,50081,61.1,246,330,441,319,14.8,0.05,1.02,114.72,2.29,3.46,0.97,19.84,381682,448.15,35.96,58.5,48.39,833,41
Graingrass,Sheath,L,3,50227,59.64,244,327,438,315,15.1,0.05,1.03,114.35,2.24,3.68,1.04,21.95,342506,390.97,34.48,56.73,47.14,932,43
Graingrass,Sheath,L,4,50023,62.05,246,327,432,318,14.8,0.05,1.02,113.54,2.17,3.43,0.99,19.38,375584,448.34,35.58,58.71,48.15,833,40
Graingrass,Sheath,M,1,50168,64.31,247,326,428,316,14.4,0.05,1.04,123.46,3.32,3.59,0.98,19.68,341020,421.63,31.79,55.87,45.06,776,39
Graingrass,Sheath,M,2,50200,64.5,245,325,430,314,14.6,0.05,1.04,122.4,3.34,3.64,1.06,20.43,337144,417.71,31.85,55.99,45,790,40
Graingrass,Sheath,M,3,50052,64.12,247,326,431,317,14.6,0.05,1.06,122.68,3.31,3.68,1.09,20.46,338107,416.5,32.02,56.04,45.26,800,40
Graingrass,Sheath,M,4,50122,64.09,247,325,429,317,14.5,0.05,1.04,124.01,3.31,3.65,1.04,19.88,340814,418.47,31.96,55.74,45.08,777,39
Graingrass,Sheath,H,1,50093,82.77,242,311,401,304,13.1,0.04,1.06,130.24,5.5,3.72,0.89,17.75,296327,470.13,27.63,52.85,41.59,677,37
Graingrass,Sheath,H,2,50174,82.47,242,310,399,302,13.1,0.04,1.05,130.57,5.51,3.69,0.9,18.21,299913,473.66,28.4,53.29,41.84,672,37
Graingrass,Sheath,H,3,50025,82.91,243,313,403,306,13.1,0.04,1.06,131.02,5.52,3.71,0.9,17.7,297535,476.03,28.14,53.03,41.49,674,37
Graingrass,Sheath,H,4,50115,83.48,243,314,405,305,13.1,0.04,1.05,129.95,5.52,3.73,0.91,17.57,294410,472.28,27.83,52.39,41.26,679,37
Graingrass,Stem,L,1,50092,61.28,250,345,478,349,16.1,0.05,1.03,109.67,2.35,3.83,1.09,21.01,218859,257.16,22.15,48.08,34.89,849,42
Graingrass,Stem,L,2,50159,61.95,250,346,478,349,16,0.05,1.04,108.33,2.42,3.82,1.08,20.43,221384,262.22,0.6,2.25,35.07,839,42
Graingrass,Stem,L,3,50248,61.37,251,350,490,353,16,0.05,1.05,108.2,2.32,3.76,1.11,21.01,222134,261.18,22.01,48.39,34.85,842,42
Graingrass,Stem,L,4,50133,60.44,251,348,487,352,16,0.05,1.03,108.68,2.32,3.81,1.11,20.94,223777,259.16,22.89,48.98,35.16,838,42
Graingrass,Stem,M,1,50006,67.28,253,349,482,351,15,0.05,1.05,121.57,3.28,3.74,1.08,20.59,226327,293.29,21.79,47.84,34.59,781,41
Graingrass,Stem,M,2,50113,67.9,255,352,487,352,15,0.05,1.05,121.25,3.4,3.84,1.12,20.76,224093,291.78,21.39,47.57,34.12,780,41
Graingrass,Stem,M,3,50166,66.56,255,351,483,352,15.1,0.05,1.05,119.92,3.56,3.91,1.19,21.17,221852,282.92,0.7,4.13,33.94,781,41
Graingrass,Stem,M,4,50025,65.62,256,354,492,356,15.1,0.05,1.06,121.83,3.28,3.86,1.18,20.94,221008,278.41,20.88,47.27,33.68,780,41
Graingrass,Stem,H,1,50207,80.92,246,329,441,331,13.9,0.04,1.06,129.2,5.81,4.03,1.11,20.16,287528,446.71,24.17,51.8,39.85,694,38
Graingrass,Stem,H,2,50114,77.93,248,333,446,335,14,0.04,1.06,128.38,6.14,4.24,1.17,20.82,289792,433.86,23.46,52.25,39.84,693,38
Graingrass,Stem,H,3,50057,78.47,246,330,445,331,13.9,0.04,1.07,129.56,5.87,4.12,1.15,20.63,290190,437.42,23.93,52.58,40.11,690,38
Graingrass,Stem,H,4,50071,80.17,247,332,447,334,13.8,0.04,1.06,128.93,5.94,4.04,1.1,20.09,290418,448.49,24.48,52.05,39.89,690,38
