Repository: jordanpennells/PhD-sorghum

File: morfi_benchmarking_nonwood_sections_publication.csv
Biomass,Section,Level,Morfi.Rep,fibre_n,fibre_cont,fibre_L,fibre_L.L,fibre_L3.L,fibre_A.L,fibre_W,fibre_course,fibre_kink.num,fibre_kink.ang,fibre_kink.cont,fibre_curl,MF.index,fibre_broken,fine_n,fine_cont,fine_cont.A,fine_cont.L,fine_cont.L.L,fine_A,fine_L
Banana,Leaf,L,4,41046,15.64,241,383,582,379,27.7,0.24,1.06,115.59,2.03,7.66,2.06,55.31,691101,252.85,39.49,74.7,63.68,929,40
Banana,Leaf,L,3,42488,16.14,239,374,565,371,27.8,0.24,1.07,114.46,2.11,7.83,2.07,56.2,680858,248.17,38.01,74.21,63.17,947,40
Banana,Leaf,L,2,44405,14.9,241,381,582,378,28,0.25,1.07,116.48,2.17,7.86,2.2,55.83,698123,224.92,38.68,73.84,62.35,948,40
Banana,Leaf,L,1,46225,15.68,243,386,591,382,27.8,0.24,1.08,115.32,2.1,7.85,2.17,55.91,732754,238.81,38.25,73.9,62.16,945,40
Banana,Leaf,M,4,49680,19.33,252,372,533,377,25.6,0.19,1.05,122.96,2.51,6.62,2.23,54.19,957940,358.13,41.26,75.03,65.54,786,37
Banana,Leaf,M,3,50086,19.03,249,369,532,373,26.3,0.19,1.06,123.87,2.41,6.83,2.42,55.17,881799,322.32,39.79,74.31,63.77,802,37
Banana,Leaf,M,2,46478,20.25,256,378,541,385,25,0.18,1.04,123.86,2.39,6.36,2.12,52.45,952611,399.46,42.61,75.31,66.34,773,37
Banana,Leaf,M,1,45794,19.22,252,373,536,380,25.9,0.19,1.06,124.82,2.3,6.73,2.31,54.89,839401,338.39,40.43,74.47,64.4,793,37
Banana,Leaf,H,4,40115,27.82,207,275,381,285,23.3,0.15,1.06,125.27,1.94,5.9,2.68,51.83,902109,604.87,49.2,80.6,73.38,646,34
Banana,Leaf,H,3,43875,27.32,208,276,386,287,23.3,0.15,1.05,125.59,2.01,6,2.77,51.95,983701,592.58,48.24,80.56,73.27,651,34
Banana,Leaf,H,2,44274,27.41,207,273,375,285,23.1,0.15,1.07,124.73,2.07,5.93,2.74,51.11,1022010,613.08,48.6,80.84,74,643,34
Banana,Leaf,H,1,37759,28.18,207,274,378,286,22.6,0.15,1.06,123.98,1.92,5.7,2.52,50.01,901577,650.54,49.93,81,74.39,634,34
Banana,Stem,L,4,50059,31.8,231,329,475,356,23.3,0.12,1.08,108.34,2.81,6.63,1.98,44.71,765592,469.87,37.92,72.41,63.32,717,37
Banana,Stem,L,3,50092,32.23,230,325,463,353,23.6,0.12,1.08,106.53,3.01,6.83,2.15,45.71,733554,456.03,35.72,71.16,62.74,731,38
Banana,Stem,L,2,49442,31.71,229,325,466,351,23,0.12,1.09,107.88,2.63,6.43,1.91,43.31,800858,496.85,39.3,73.07,64.8,709,37
Banana,Stem,L,1,50114,31.5,227,316,446,343,23.1,0.12,1.07,107.81,2.76,6.6,2.02,44.62,786911,478.34,39.58,73.29,64.87,718,37
Banana,Stem,M,4,34889,27.61,276,406,566,442,23.7,0.12,1.05,119.64,3.14,5.74,1.71,42.2,536920,407.05,30,65.72,56.31,613,34
Banana,Stem,M,3,35089,26.64,278,414,586,453,23.5,0.12,1.08,117.02,3.14,5.68,1.74,42.39,551389,400.55,29.66,66.12,56.26,604,34
Banana,Stem,M,2,35160,27.02,278,412,577,449,23.6,0.12,1.08,117.69,3.17,5.7,1.68,41.36,552056,405.8,29.36,65.79,56.41,603,34
Banana,Stem,M,1,35861,26.68,278,411,577,449,23.6,0.12,1.09,118.88,3.23,5.68,1.71,41.67,560642,399.65,29.24,65.8,56.23,599,34
Banana,Stem,H,4,36949,41.19,223,303,420,334,20.4,0.09,1.06,123.74,3.47,5.32,2.41,40.24,569306,613.35,32.16,70.94,63.1,603,34
Banana,Stem,H,3,33801,41.46,226,309,432,344,20.3,0.09,1.08,123.97,3.62,5.38,2.4,39.5,523571,621.39,32.58,70.67,62.67,599,34
Banana,Stem,H,2,33145,43.06,224,306,426,338,20.2,0.09,1.07,125.8,3.43,5.19,2.43,38.79,523438,657.98,33.04,71.26,63.44,597,34
Banana,Stem,H,1,31107,41.8,225,306,423,341,20,0.09,1.06,126.62,3.51,5.22,2.34,38.92,499527,650.77,33.32,71.41,63.68,592,34
Sugarcane,Bagasse,L,4,50007,23.91,253,362,513,378,25.3,0.15,1.06,108.04,3.83,7.45,1.57,42.42,360673,165.24,22.57,54.85,45.2,945,42
Sugarcane,Bagasse,L,3,50016,23.69,251,358,507,370,25.3,0.15,1.07,108.47,3.83,7.47,1.6,43.26,358766,162.7,22.67,55.46,45.36,933,42
Sugarcane,Bagasse,L,2,50115,23.95,251,358,508,371,25.3,0.15,1.06,107.86,3.64,7.41,1.59,42.36,367164,167.87,22.76,55.27,46.17,960,42
Sugarcane,Bagasse,L,1,50020,24.02,251,359,513,373,25.2,0.15,1.05,108.16,3.79,7.43,1.56,41.92,381075,174.51,22.63,56.6,46.63,926,41
Sugarcane,Bagasse,M,4,50104,26.26,255,365,513,375,23.8,0.14,1.06,128.93,4.19,6.21,1.76,43.38,519726,261.99,29.38,61.76,52.41,812,39
Sugarcane,Bagasse,M,3,50155,25.71,252,358,502,368,24.1,0.14,1.07,127.7,4.38,6.42,1.86,44.72,495232,243.83,28.5,61.04,51.81,825,39
Sugarcane,Bagasse,M,2,50033,25.21,253,360,502,369,24.2,0.14,1.07,126.91,4.33,6.39,1.87,45.01,490765,237.23,27.45,60.67,51.59,826,39
Sugarcane,Bagasse,M,1,50140,25.8,254,362,508,371,23.8,0.14,1.07,129.04,4.33,6.2,1.72,43.95,520073,256.95,29,61.34,52.55,806,39
Sugarcane,Bagasse,H,4,50111,31.02,222,295,399,302,22.1,0.13,1.07,131.77,4.61,5.91,2.12,46.61,941418,564.06,41.95,75.25,69.35,681,36
Sugarcane,Bagasse,H,3,50121,31.29,222,296,403,302,22,0.13,1.07,131.64,4.71,5.93,2.16,46,944813,570.3,42.3,75.43,69.28,678,36
Sugarcane,Bagasse,H,2,49577,31.33,223,295,396,302,21.9,0.13,1.06,130.53,4.73,5.88,2.08,45.7,959256,585.82,42.91,75.61,69.78,667,35
Sugarcane,Bagasse,H,1,46623,31.25,222,296,401,304,21.8,0.13,1.07,130.94,4.67,5.85,2.07,45.1,920866,598.13,42.9,75.87,70.06,663,35
Sugarcane,Mulch,L,4,50007,23.91,253,362,513,378,25.3,0.15,1.06,108.04,3.83,7.45,1.57,42.42,360673,165.24,22.57,54.85,45.2,945,42
Sugarcane,Mulch,L,3,50016,23.69,251,358,507,370,25.3,0.15,1.07,108.47,3.83,7.47,1.6,43.26,358766,162.7,22.67,55.46,45.36,933,42
Sugarcane,Mulch,L,2,50115,23.95,251,358,508,371,25.3,0.15,1.06,107.86,3.64,7.41,1.59,42.36,367164,167.87,22.76,55.27,46.17,960,42
Sugarcane,Mulch,L,1,50020,24.02,251,359,513,373,25.2,0.15,1.05,108.16,3.79,7.43,1.56,41.92,381075,174.51,22.63,56.6,46.63,926,41
Sugarcane,Mulch,M,4,50104,26.26,255,365,513,375,23.8,0.14,1.06,128.93,4.19,6.21,1.76,43.38,519726,261.99,29.38,61.76,52.41,812,39
Sugarcane,Mulch,M,3,50155,25.71,252,358,502,368,24.1,0.14,1.07,127.7,4.38,6.42,1.86,44.72,495232,243.83,28.5,61.04,51.81,825,39
Sugarcane,Mulch,M,2,50033,25.21,253,360,502,369,24.2,0.14,1.07,126.91,4.33,6.39,1.87,45.01,490765,237.23,27.45,60.67,51.59,826,39
Sugarcane,Mulch,M,1,50140,25.8,254,362,508,371,23.8,0.14,1.07,129.04,4.33,6.2,1.72,43.95,520073,256.95,29,61.34,52.55,806,39
Sugarcane,Mulch,H,4,50111,31.02,222,295,399,302,22.1,0.13,1.07,131.77,4.61,5.91,2.12,46.61,941418,564.06,41.95,75.25,69.35,681,36
Sugarcane,Mulch,H,3,50121,31.29,222,296,403,302,22,0.13,1.07,131.64,4.71,5.93,2.16,46,944813,570.3,42.3,75.43,69.28,678,36
Sugarcane,Mulch,H,2,49577,31.33,223,295,396,302,21.9,0.13,1.06,130.53,4.73,5.88,2.08,45.7,959256,585.82,42.91,75.61,69.78,667,35
Sugarcane,Mulch,H,1,46623,31.25,222,296,401,304,21.8,0.13,1.07,130.94,4.67,5.85,2.07,45.1,920866,598.13,42.9,75.87,70.06,663,35
Spinifex,Leaf,L,4,50155,37.76,244,333,453,320,17.1,0.09,1.04,122.81,2.24,4,0.96,26.76,325900,234.13,38.18,57.57,46.17,1113,44
Spinifex,Leaf,L,3,50164,37.68,245,336,459,325,16.8,0.09,1.04,123.16,2,3.83,0.86,25.38,346568,248.84,40,59.03,47.24,1089,44
Spinifex,Leaf,L,2,50048,36.1,246,338,459,324,17,0.09,1.03,124.31,2.06,3.88,0.91,26.01,331574,228.85,38.88,58.08,46.29,1108,44
Spinifex,Leaf,L,1,50084,36.83,245,337,461,323,17,0.09,1.04,122.84,2.07,3.91,0.92,26.31,323777,227.59,38.71,57.59,45.82,1115,44
Spinifex,Leaf,M,3,50223,42.68,247,336,451,322,15.9,0.08,1.06,129.7,3.64,3.98,1.04,25.37,392014,319.69,38.97,59.93,49.15,972,42
Spinifex,Leaf,M,2,50033,43.22,247,337,454,322,15.3,0.07,1.06,129.17,3.38,3.72,0.9,23.82,420155,347.71,41.17,61.39,50.69,946,41
Spinifex,Leaf,M,1,50089,40.92,246,336,455,321,16.1,0.08,1.05,129.3,3.56,4.02,1.04,26.05,371745,291.74,38.53,59.42,48.07,987,42
Spinifex,Leaf,M,4,50092,42.76,244,331,445,317,15.5,0.08,1.05,130.73,3.2,3.69,0.94,23.72,416420,340.69,41.21,61.05,50.91,958,41
Spinifex,Leaf,H,4,50140,50.57,248,332,439,322,14.5,0.06,1.06,133.39,6.23,4.01,0.94,22.73,541735,525.55,41.09,64.13,54.78,751,37
Spinifex,Leaf,H,3,50049,50.51,249,334,443,324,14.4,0.06,1.05,133.65,6.12,3.94,0.92,22.3,551976,535.1,41.32,64.29,55.11,746,37
Spinifex,Leaf,H,2,50085,50.35,248,331,440,322,14.3,0.06,1.06,133.01,5.93,3.9,0.91,22.18,547013,528.96,42.09,64.45,55.09,745,37
Spinifex,Leaf,H,1,50109,51.98,248,331,438,322,14.3,0.06,1.05,133.62,6.13,3.95,0.91,21.6,556250,553.3,41.64,64.41,55.44,743,37
Sorghum,Leaf,L,1,50108,34.1,249,355,488,330,17.8,0.1,1.05,131.21,4.13,4.74,1.37,35.37,998120,654.99,51.73,75.51,68,810,38
Sorghum,Leaf,L,2,50130,34.69,248,354,486,330,17.8,0.1,1.05,132.01,4.07,4.7,1.3,35.09,998743,667.54,52.37,75.76,67.99,807,38
Sorghum,Leaf,L,3,50117,35.32,248,355,486,330,17.7,0.1,1.05,133.48,4.03,4.63,1.24,34.73,1009863,687.18,52.76,75.75,68.2,802,38
Sorghum,Leaf,L,4,50130,34.89,247,352,482,325,18.1,0.1,1.05,132.44,4.08,4.89,1.39,36.35,964550,648.56,51.18,75.33,67.58,819,38
Sorghum,Leaf,M,1,48776,26.33,245,358,501,328,18.4,0.13,1.03,121.73,1.84,4.41,1,32.35,1097141,571.41,60.86,78.66,71.07,883,39
Sorghum,Leaf,M,2,50076,26.88,244,356,499,327,18.5,0.13,1.03,122.39,1.92,4.49,1.07,33.14,1072390,556.23,59.6,78.08,70.57,921,40
Sorghum,Leaf,M,3,48608,26.37,243,354,495,324,18.5,0.13,1.03,124.64,1.77,4.44,1.04,32.97,1064179,557.28,60.88,78.39,71.2,923,40
Sorghum,Leaf,M,4,48237,26.37,243,354,493,322,18.3,0.13,1.03,123.63,1.72,4.37,1.01,31.88,1089979,576.01,60.09,78.31,71.25,876,39
Sorghum,Leaf,H,1,34394,64.69,278,368,470,357,13.8,0.05,1.05,135.61,8.25,4.15,0.64,21.33,570488,1027.52,40.2,66.02,58.63,524,32
Sorghum,Leaf,H,2,34961,64.59,278,370,473,358,13.7,0.05,1.05,134.9,8.58,4.17,0.61,20.79,577221,1021.33,40.32,65.85,58.43,524,32
Sorghum,Leaf,H,3,33449,62.57,279,371,474,359,13.7,0.05,1.06,135.59,8.4,4.09,0.6,20.22,555675,999.59,41.09,65.96,58.45,523,32
Sorghum,Leaf,H,4,34325,65.1,276,367,471,355,13.8,0.05,1.05,136.03,8.11,4.09,0.58,21.13,550895,999.66,40,65.5,57.92,523,32
Sorghum,Sheath,L,1,50054,36.35,263,374,515,369,17.7,0.09,1.04,113.29,2.15,4.53,1.03,28.14,524172,365.39,40.77,63.71,54.1,961,42
Sorghum,Sheath,L,2,50167,36.93,264,377,523,373,17.6,0.09,1.04,117.37,2.1,4.5,1.01,27.68,528444,373.37,41.38,63.7,54.03,959,42
Sorghum,Sheath,L,3,50172,36.17,263,376,520,371,17.8,0.09,1.04,115.77,2.21,4.53,1.05,27.68,526202,363.58,41.2,63.42,54.08,963,42
Sorghum,Sheath,L,4,50023,36.86,260,368,503,362,17.5,0.09,1.04,117.2,1.94,4.43,1,27.48,537228,379.63,42.41,64.2,55.07,956,42
Sorghum,Sheath,M,1,50092,39.16,271,377,503,379,16.6,0.08,1.05,130.7,4.32,4.25,0.97,25.94,547518,411.02,37.08,61.42,52.61,785,38
Sorghum,Sheath,M,2,50030,40.45,273,381,511,382,16.7,0.08,1.05,129.9,4.38,4.3,1.04,26.63,541459,419.71,37.2,61.32,52.21,793,38
Sorghum,Sheath,M,3,50047,40.09,273,379,509,381,16.7,0.08,1.05,129.73,4.43,4.33,1.04,26.09,536763,412.42,36.51,60.81,52.11,792,38
Sorghum,Sheath,M,4,50047,41.14,273,380,511,382,16.8,0.08,1.06,129.91,4.41,4.37,1.05,26.78,536077,423.78,37,61.21,51.98,794,38
Sorghum,Sheath,H,1,50163,52.25,268,362,476,363,15.6,0.06,1.07,133.14,8.49,4.86,1.23,27.14,518878,520.05,29.83,58.38,50.11,647,35
Sorghum,Sheath,H,2,50009,51.75,268,362,474,363,15.6,0.06,1.07,132.28,8.41,4.82,1.22,26.88,523341,519.59,30.31,59.28,50.23,637,35
Sorghum,Sheath,H,3,50076,52.28,269,362,474,362,15.6,0.06,1.06,132.68,8.43,4.86,1.19,26.95,521456,524.02,29.39,58.28,50.17,645,35
Sorghum,Sheath,H,4,50044,51.24,268,360,473,362,15.6,0.06,1.06,133.06,8.19,4.84,1.23,26.9,527086,520.41,30.53,59.09,50.54,641,35
Sorghum,Stem(<1m),L,1,50117,30.38,242,345,503,366,23.1,0.12,1.04,111.2,2.46,5.67,1.36,36.88,274253,158.86,19.19,49.96,39.62,882,42
Sorghum,Stem(<1m),L,2,50130,30.21,242,343,497,362,23.2,0.12,1.04,110.52,2.58,5.78,1.35,37.39,275472,159.43,19.77,50.11,39.76,877,41
Sorghum,Stem(<1m),L,3,50158,29.97,241,339,483,357,23.4,0.12,1.05,109.69,2.41,5.79,1.42,37.51,271895,155.81,19.41,49.86,39.82,883,42
Sorghum,Stem(<1m),L,4,50061,31.76,242,343,494,363,23.3,0.11,1.04,108.97,2.49,5.77,1.35,37.17,272167,165.69,19.39,50.01,39.64,882,42
Sorghum,Stem(<1m),M,1,50047,35.68,249,349,492,355,21.3,0.1,1.06,122.7,3.14,5.42,1.7,38.37,310269,212.46,20.81,51.22,41.12,802,40
Sorghum,Stem(<1m),M,2,50094,35.28,249,350,496,356,21.4,0.1,1.05,122.49,3.14,5.52,1.77,38.6,304981,205.54,20.52,51.08,40.92,818,40
Sorghum,Stem(<1m),M,3,50028,36.17,249,350,495,356,21.5,0.1,1.05,122.42,3.33,5.52,1.76,39.28,303852,210.51,21.01,51.23,40.88,820,40
Sorghum,Stem(<1m),M,4,50014,35.54,249,350,491,357,21.2,0.1,1.04,121.05,3.11,5.4,1.73,37.99,311276,211.99,21.22,51.55,41.33,812,40
Sorghum,Stem(<1m),H,1,50077,46.2,247,339,467,351,18.8,0.08,1.1,128.99,6.11,5.46,1.9,35.71,612055,544.7,28.06,64.32,56.03,632,35
Sorghum,Stem(<1m),H,2,50010,45.34,245,336,459,348,18.9,0.08,1.08,129.18,5.79,5.43,1.95,35.93,613662,535.94,27.56,64.16,56.4,636,36
Sorghum,Stem(<1m),H,3,50096,42.83,246,336,459,348,19,0.08,1.09,128.36,5.87,5.48,1.95,36.05,619155,510.72,27.56,64.37,56.53,634,35
Sorghum,Stem(<1m),H,4,50019,44.93,246,338,461,352,18.9,0.08,1.1,129.83,6.02,5.41,1.93,35.76,616647,534.69,28,64.31,56.33,634,35
Sorghum,Stem(>1m),L,1,50156,44.79,238,326,455,328,18.2,0.08,1.04,114.35,2.27,4.44,1.33,29.36,337492,290.29,29.01,55.94,45.13,811,40
Sorghum,Stem(>1m),L,2,50081,44.88,238,323,446,325,18.3,0.08,1.04,114.69,2.23,4.44,1.29,29.19,337887,292.54,28.67,56.18,45.34,806,40
Sorghum,Stem(>1m),L,3,50077,43.42,238,324,446,326,18.3,0.08,1.04,116.09,2.31,4.47,1.35,29.48,341166,285.26,28.3,56.15,45.62,810,40
Sorghum,Stem(>1m),L,4,50131,43.7,238,324,449,327,18.1,0.08,1.04,116.27,2.33,4.45,1.3,29.08,344160,289.44,28.83,56.08,45.54,797,40
Sorghum,Stem(>1m),M,1,50161,50.86,242,326,443,326,17,0.07,1.05,126.78,3.22,4.28,1.34,27.8,324587,316.56,26.85,53.83,43.49,757,39
Sorghum,Stem(>1m),M,2,50171,48.35,242,326,442,327,17.3,0.07,1.04,123.43,3.51,4.45,1.44,28.41,320816,297.83,26.27,53.75,43.21,759,39
Sorghum,Stem(>1m),M,3,50099,52.08,241,324,438,323,17,0.07,1.06,123.97,3.26,4.35,1.36,27.96,327950,328.16,26.6,54.17,43.78,745,39
Sorghum,Stem(>1m),M,4,50044,47.63,243,327,440,327,17.1,0.07,1.05,124.36,3.3,4.39,1.42,27.4,324959,297.79,26.27,53.31,43.46,750,39
Sorghum,Stem(>1m),H,1,50197,60.45,242,323,432,325,16.2,0.06,1.06,130.74,5.79,4.68,1.43,29,395389,458.68,26.56,56.68,47.28,680,37
Sorghum,Stem(>1m),H,2,50071,58.62,242,319,423,323,16.1,0.06,1.06,129.68,5.75,4.66,1.39,28.62,400410,450.01,27.75,57.16,47.92,681,37
Sorghum,Stem(>1m),H,3,50099,58.74,242,319,418,321,16.1,0.06,1.07,130.94,5.76,4.66,1.42,29.05,400828,453.45,26.94,57.12,47.99,678,37
Sorghum,Stem(>1m),H,4,50117,59.43,241,322,437,328,15.9,0.06,1.06,129.74,5.49,4.56,1.37,28.36,403308,461.25,27.17,57.41,47.7,673,37

File: morfi_biomass.csv
Sample Name,Variety,Replicate,Section,Morfi.Rep,fibre_n,fibre_cont,fibre_L,fibre_L.L,fibre_L3.L,fibre_A.L,fibre_W,fibre_course,fibre_kink.num,fibre_kink.ang,fibre_kink.cont,fibre_curl,MF.index,fibre_broken,fine_n,fine_cont,fine_cont.A,fine_cont.L,fine_cont.L.L,fine_A,fine_L
Sugargraze-1-Leaf-DL,Sugargraze,1,Leaf,1,3971,2.005,173,207,248,208,47.2,2.63,1.069,103.243,0.82,13.968,1.33,79.19,367537,175.083,40.36,93.531,92.273,574,29
Sugargraze-1-Leaf-DL,Sugargraze,1,Leaf,2,3284,1.997,177,212,252,211,48.7,2.5893,1.065,90.039,1.041,14.763,1.49,79.568,325059,185.438,36.293,93.763,92.425,550,28
Sugargraze-1-Leaf-DL,Sugargraze,1,Leaf,3,3900,1.75,172,203,240,205,47.9,3.024,1.029,102.649,0.927,14.54,1.447,81.092,355015,150.596,37.048,93.412,92.4,568,29
Sugargraze-1-Leaf-DL,Sugargraze,1,Leaf,4,3912,2.035,176,214,259,220,48.5,2.5567,1,107.968,1.012,14.394,1.395,79.876,371665,180.614,36.299,93.673,92.177,554,28
Sugargraze-1-Sheath-DL,Sugargraze,1,Sheath,1,3242,1.854,176,209,245,210,46.7,2.7837,1.091,112.159,0.713,13.195,1.776,79.071,327352,177.596,39.969,93.911,92.769,563,29
Sugargraze-1-Sheath-DL,Sugargraze,1,Sheath,2,3460,1.883,171,201,237,205,45.8,2.7978,1,125.714,0.422,12.775,1.761,77.149,347668,179.975,40.926,94.08,93.087,567,29
Sugargraze-1-Sheath-DL,Sugargraze,1,Sheath,3,2386,1.906,179,212,243,212,45.6,2.7055,1.077,122.189,0.61,12.734,1.51,76.159,267779,202.094,44.587,94.496,93.176,562,29
Sugargraze-1-Sheath-DL,Sugargraze,1,Sheath,4,3500,2.277,176,208,245,212,46.8,2.2924,1.12,122.7,0.748,13.232,1.656,76.879,322306,198.91,43.478,93.671,92.338,577,29
Sugargraze-1-Stem(<1m)-DL,Sugargraze,1,Stem(<1m),1,14779,7.061,177,221,293,242,33.1,0.7134,1.034,115.642,0.453,7.551,1.054,55.269,667606,306.91,49.62,88.902,86.546,670,33
Sugargraze-1-Stem(<1m)-DL,Sugargraze,1,Stem(<1m),2,17950,6.459,178,226,297,246,33,0.7804,1.028,118.819,0.45,7.605,1.178,55.467,776156,268.837,47.302,88.422,85.432,679,33
Sugargraze-1-Stem(<1m)-DL,Sugargraze,1,Stem(<1m),3,14784,6.42,179,226,302,247,32.7,0.7777,1.042,121.196,0.375,7.399,1.067,54.372,700790,292.631,47.899,89.209,86.797,665,32
Sugargraze-1-Stem(<1m)-DL,Sugargraze,1,Stem(<1m),4,14694,6.482,178,224,299,244,32.8,0.7716,1.016,120.352,0.49,7.5,0.914,54.424,681675,289.863,53.156,89.089,86.696,666,32
Sugargraze-3-Stem(>1m)-DL,Sugargraze,3,Stem(>1m),1,16081,4.772,163,192,238,210,32.4,1.1144,1,128.59,0.467,7.648,1.519,59.463,1521996,436.421,73.424,94.754,93.926,662,32
Sugargraze-3-Stem(>1m)-DL,Sugargraze,3,Stem(>1m),2,15175,4.816,162,191,237,210,32.5,1.1047,1,126.386,0.428,7.571,1.482,60.018,1503429,460.231,72.981,94.939,94.144,657,32
Sugargraze-3-Stem(>1m)-DL,Sugargraze,3,Stem(>1m),3,17104,4.936,163,191,235,209,32.5,1.0794,1,121.081,0.39,7.555,1.489,59.192,1603264,446.422,71.804,94.629,93.879,660,32
Sugargraze-3-Stem(>1m)-DL,Sugargraze,3,Stem(>1m),4,17217,4.94,163,197,244,211,32.2,1.0737,1,125.44,0.478,7.61,1.556,58.919,1648400,457.538,72.79,94.717,93.617,660,32
Yemen-2-Leaf-DL,Yemen,2,Leaf,1,4361,1.804,171,205,248,211,45.3,2.9287,1.032,104.559,0.808,13.098,2.005,77.374,448171,176.028,37.369,94.553,93.095,568,29
Yemen-2-Leaf-DL,Yemen,2,Leaf,2,3131,1.872,175,209,247,214,44.8,2.7375,1,101.696,1.164,12.694,1.745,78.514,351913,198.469,34.63,94.489,93.336,563,29
Yemen-2-Leaf-DL,Yemen,2,Leaf,3,3980,1.734,173,210,253,215,44,2.9961,1.259,106.907,0.708,12.251,2.032,73.335,411365,170.608,33.424,94.499,92.807,559,29
Yemen-2-Leaf-DL,Yemen,2,Leaf,4,3698,1.928,172,208,250,214,43.7,2.7099,1.048,105.476,0.592,12.304,1.885,72.649,388010,192.002,38.344,94.42,92.979,565,29
Yemen-1-Sheath-DL,Yemen,1,Sheath,1,2485,2.087,181,216,250,213,44.4,2.4452,1,121.864,0.922,12.688,1.579,72.727,246564,195.894,38.354,93.999,92.382,578,29
Yemen-1-Sheath-DL,Yemen,1,Sheath,2,2832,2.255,182,223,263,216,45.1,2.271,1.043,116.717,0.847,12.952,1.497,75.005,250184,189.737,40.058,93.2,91.257,578,29
Yemen-1-Sheath-DL,Yemen,1,Sheath,3,3099,2.255,176,209,243,205,44.6,2.267,1,121.08,0.841,12.619,1.56,73.242,314372,215.631,38.952,93.942,92.808,568,29
Yemen-1-Sheath-DL,Yemen,1,Sheath,4,2616,1.965,180,216,251,211,45.6,2.582,1.5,116.573,0.649,13.066,1.449,76.125,248546,175.06,37.203,93.471,91.994,572,29
Yemen-3-Stem(<1m)-DL,Yemen,3,Stem(<1m),1,13381,5.051,185,238,321,255,36.8,0.9771,1.032,129.5,0.55,8.618,1.15,62.571,722243,260.049,43.165,89.364,87.187,634,31
Yemen-3-Stem(<1m)-DL,Yemen,3,Stem(<1m),2,12136,4.671,188,243,325,257,36.9,1.0413,1.063,124.441,0.648,8.717,1.222,62.303,673313,248.104,43.262,89.586,87.225,630,31
Yemen-3-Stem(<1m)-DL,Yemen,3,Stem(<1m),3,13178,4.712,186,239,321,255,36.9,1.0425,1.006,127.263,0.735,8.819,1.159,62.103,714250,244.595,43.398,89.488,87.164,632,31
Yemen-3-Stem(<1m)-DL,Yemen,3,Stem(<1m),4,13718,4.655,185,237,319,253,37,1.0636,1.055,123.984,0.639,8.795,1.231,61.926,727013,237.068,45.464,89.497,87.081,637,31
Yemen-2-Stem(>1m)-DL,Yemen,2,Stem(>1m),1,17264,5.433,165,193,236,208,34.2,0.9887,1,119.737,0.446,8.268,1.604,61.225,1172012,356.532,58.863,92.662,91.66,668,32
Yemen-2-Stem(>1m)-DL,Yemen,2,Stem(>1m),2,18489,5.367,165,194,238,209,33.8,0.9913,1,115.399,0.535,8.224,1.641,61.781,1296732,363.167,59.071,92.855,91.873,663,32
Yemen-2-Stem(>1m)-DL,Yemen,2,Stem(>1m),3,16133,5.281,166,194,237,210,34.2,1.0064,1.044,125.444,0.562,8.335,1.501,61.664,1137388,359.241,58.537,92.917,91.899,662,32
Yemen-2-Stem(>1m)-DL,Yemen,2,Stem(>1m),4,19111,5.389,166,196,244,212,33.9,0.9846,1.01,121.845,0.616,8.213,1.593,61.663,1283674,349.015,58.977,92.638,91.496,671,32
GreenleafBMR-1-Leaf-DL,GreenleafBMR,1,Leaf,1,6041,2.599,173,208,256,214,47.9,2.0459,1.08,123.613,0.955,13.805,1.47,80.211,556669,228.197,42.563,93.465,92.218,545,28
GreenleafBMR-1-Leaf-DL,GreenleafBMR,1,Leaf,2,5277,2.727,171,203,246,210,47.4,1.9576,1.1,124.725,0.399,13.331,1.658,78.458,546233,268.486,46.22,93.971,93.121,535,28
GreenleafBMR-1-Leaf-DL,GreenleafBMR,1,Leaf,3,5925,2.148,173,214,270,217,46.7,2.4671,1.061,121.231,1.123,13.233,1.499,79.225,602674,208.118,44.421,93.98,92.572,532,28
GreenleafBMR-1-Leaf-DL,GreenleafBMR,1,Leaf,4,5973,2.462,171,204,247,208,46.7,2.1727,1,114.582,0.786,13.197,1.852,79.457,589361,230.238,42.793,93.84,92.791,534,28
GreenleafBMR-2-Sheath-DL,GreenleafBMR,2,Sheath,1,3407,2.312,182,220,260,226,46.9,2.139,1.048,131.286,0.648,12.808,1.389,75.039,344872,218.846,36.214,93.241,92.271,518,28
GreenleafBMR-2-Sheath-DL,GreenleafBMR,2,Sheath,2,3916,2.149,182,223,271,232,46.1,2.3481,1.04,126.64,0.672,12.189,1.016,73.727,351462,182.531,37.354,92.825,91.325,531,28
GreenleafBMR-2-Sheath-DL,GreenleafBMR,2,Sheath,3,4364,2.322,185,230,282,239,46.8,2.1344,1.05,139.637,0.968,12.445,1.298,77.299,393879,196.957,33.631,92.874,91.258,526,28
GreenleafBMR-2-Sheath-DL,GreenleafBMR,2,Sheath,4,2737,2.076,187,234,279,241,46.4,2.3372,1.211,136.744,0.813,12.417,1.228,76.751,290033,207.273,37.45,93.645,91.276,507,28
GreenleafBMR-1-Stem-DL,GreenleafBMR,1,Stem,1,19308,6.409,164,191,232,203,30.5,0.8249,1,114.056,0.42,7.021,1.257,55.19,1507033,483.966,73.634,93.495,92.616,636,32
GreenleafBMR-1-Stem-DL,GreenleafBMR,1,Stem,2,22751,6.785,165,193,237,205,30.4,0.7811,1,123.401,0.416,6.958,1.44,55.872,1718108,495.388,72.501,93.298,92.349,636,32
GreenleafBMR-1-Stem-DL,GreenleafBMR,1,Stem,3,22435,6.611,165,194,242,206,30,0.8031,1.026,124.044,0.409,6.852,1.363,55.944,1707192,487.379,72.182,93.425,92.356,638,32
GreenleafBMR-1-Stem-DL,GreenleafBMR,1,Stem,4,21132,6.763,165,195,243,208,30.3,0.7824,1.013,119.417,0.396,6.931,1.391,55.784,1670650,517.841,72.276,93.573,92.555,632,32
Graingrass-2-Leaf-DL,Graingrass,2,Leaf,1,2881,1.498,182,215,249,217,52.7,3.4643,1,125.163,0.911,15.317,1.332,83.333,446308,216.851,35.318,95.213,94.483,414,26
Graingrass-2-Leaf-DL,Graingrass,2,Leaf,2,4036,1.686,180,214,253,217,53,3.103,1.088,118.165,0.907,16.065,1.306,84.93,546191,214.409,35.077,94.866,93.859,427,26
Graingrass-2-Leaf-DL,Graingrass,2,Leaf,3,2656,1.504,180,209,241,210,52.8,3.4812,1.043,136.696,0.913,15.725,1.096,83.61,411199,220.017,35.523,95.357,94.577,417,26
Graingrass-2-Leaf-DL,Graingrass,2,Leaf,4,3519,1.781,177,206,238,209,51.7,2.9787,1.089,118.104,0.926,15.497,1.25,83.268,486091,232.671,41.801,95.022,94.213,432,26
Graingrass-3-Sheath-DL,Graingrass,3,Sheath,1,2881,1.827,176,209,243,208,45.8,2.8144,1.111,131.05,0.698,12.432,1.166,77.483,441006,267.761,57.631,95.915,95.023,524,28
Graingrass-3-Sheath-DL,Graingrass,3,Sheath,2,3293,2.339,166,193,224,198,45.2,2.2982,1,128.875,0.509,12.048,1.066,75.349,534320,361.737,55.588,96.349,95.604,524,28
Graingrass-3-Sheath-DL,Graingrass,3,Sheath,3,2133,1.632,181,216,248,221,45.8,3.0593,1.071,135.893,0.739,12.072,1.01,76.268,380599,276.482,50.999,96.274,95.351,507,28
Graingrass-3-Sheath-DL,Graingrass,3,Sheath,4,3524,1.716,175,214,257,220,45.3,2.974,1,128,0.598,11.778,1.471,73.787,581560,270.141,51.531,96.16,95.203,515,28
Graingrass-3-Stem-DL,Graingrass,3,Stem,1,13428,4.503,173,215,281,240,35.5,1.1274,1.038,129.278,0.453,8.418,1.404,62.695,1134699,365.439,54.169,93.509,92.244,617,31
Graingrass-3-Stem-DL,Graingrass,3,Stem,2,13515,4.576,173,214,279,240,35.3,1.1114,1,124.267,0.636,8.363,1.5,61.379,1136686,369.325,54.151,93.419,92.27,622,31
Graingrass-3-Stem-DL,Graingrass,3,Stem,3,11198,4.479,173,210,266,232,35.2,1.1377,1.037,124.711,0.553,8.265,1.417,60.5,967786,371.568,54.229,93.657,92.502,616,31
Graingrass-3-Stem-DL,Graingrass,3,Stem,4,12158,4.608,172,211,272,236,35,1.1067,1.05,127.201,0.552,8.338,1.487,60.692,1058281,386.233,55.755,93.839,92.579,613,31

File: morfi_biomass_ave.csv
"biochem.ID","fibre_n_mean","fibre_cont_mean","fibre_L_mean","fibre_L.L_mean","fibre_L3.L_mean","fibre_A.L_mean","fibre_W_mean","fibre_course_mean","fibre_kink.num_mean","fibre_kink.ang_mean","fibre_kink.cont_mean","fibre_curl_mean","MF.index_mean","fibre_broken_mean","fine_n_mean","fine_cont_mean","fine_cont.A_mean","fine_cont.L_mean","fine_cont.L.L_mean","fine_A_mean","fine_L_mean"
"Graingrass-Leaf",3273,1.61725,179.75,211,245.25,213.25,52.55,3.2568,1.055,124.532,0.91425,15.651,1.246,83.78525,472447.25,220.987,36.92975,95.1145,94.283,422.5,26
"Graingrass-Sheath",2957.75,1.8785,174.5,208,243,211.75,45.525,2.786475,1.0455,130.9545,0.636,12.0825,1.17825,75.72175,484371.25,294.03025,53.93725,96.1745,95.29525,517.5,28
"Graingrass-Stem",12574.75,4.5415,172.75,212.5,274.5,237,35.25,1.1208,1.03125,126.36425,0.5485,8.346,1.452,61.3165,1074363,373.14125,54.576,93.606,92.39875,617,31
"GreenleafBMR-Leaf",5804,2.484,172,207.25,254.75,212.25,47.175,2.160825,1.06025,121.03775,0.81575,13.3915,1.61975,79.33775,573734.25,233.75975,43.99925,93.814,92.6755,536.5,28
"GreenleafBMR-Sheath",3606,2.21475,184,226.75,273,234.5,46.55,2.239675,1.08725,133.57675,0.77525,12.46475,1.23275,75.704,345061.5,201.40175,36.16225,93.14625,91.5325,520.5,28
"GreenleafBMR-Stem",21406.5,6.642,164.75,193.25,238.5,205.5,30.3,0.797875,1.00975,120.2295,0.41025,6.9405,1.36275,55.6975,1650745.75,496.1435,72.64825,93.44775,92.469,635.5,32
"Sugargraze-Leaf",3766.75,1.94675,174.5,209,249.75,211,48.075,2.7,1.04075,100.97475,0.95,14.41625,1.4155,79.9315,354819,172.93275,37.5,93.59475,92.31875,561.5,28.5
"Sugargraze-Sheath",3147,1.98,175.5,207.5,242.5,209.75,46.225,2.64485,1.072,120.6905,0.62325,12.984,1.67575,77.3145,316276.25,189.64375,42.24,94.0395,92.8425,567.25,29
"Sugargraze-Stem(<1m)",15551.75,6.6055,178,224.25,297.75,244.75,32.9,0.760775,1.03,119.00225,0.442,7.51375,1.05325,54.883,706556.75,289.56025,49.49425,88.9055,86.36775,670,32.5
"Sugargraze-Stem(>1m)",16394.25,4.866,162.75,192.75,238.5,210,32.4,1.09305,1,125.37425,0.44075,7.596,1.5115,59.398,1569272.25,450.153,72.74975,94.75975,93.8915,659.75,32
"Yemen-Leaf",3792.5,1.8345,172.75,208,249.5,213.5,44.45,2.84305,1.08475,104.6595,0.818,12.58675,1.91675,75.468,399864.75,184.27675,35.94175,94.49025,93.05425,563.75,29
"Yemen-Sheath",2758,2.1405,179.75,216,251.75,211.25,44.925,2.3913,1.13575,119.0585,0.81475,12.83125,1.52125,74.27475,264916.5,194.0805,38.64175,93.653,92.11025,574,29
"Yemen-Stem(<1m)",13103.25,4.77225,186,239.25,321.5,255,36.9,1.031125,1.039,126.297,0.643,8.73725,1.1905,62.22575,709204.75,247.454,43.82225,89.48375,87.16425,633.25,31
"Yemen-Stem(>1m)",17749.25,5.3675,165.5,194.25,238.75,209.75,34.025,0.99275,1.0135,120.60625,0.53975,8.26,1.58475,61.58325,1222451.5,356.98875,58.862,92.768,91.732,666,32

File: morfi_dl.csv
Sample Name,Variety,Replicate,Section,HPH,Morfi.Rep,fibre_n,fibre_cont,fibre_L,fibre_L.L,fibre_L3.L,fibre_A.L,fibre_W,fibre_course,fibre_kink.num,fibre_kink.ang,fibre_kink.cont,fibre_curl,MF.index,fibre_broken,fine_n,fine_cont,fine_cont.A,fine_cont.L,fine_cont.L.L,fine_A,fine_L
Sugargraze-1-Leaf-DL,Sugargraze,1,Leaf,DL,1,15910,3.555,204,285,413,265,42.1,1.2366,1.075,110.762,2.024,12.815,1.531,69.494,149501,31.386,9.544,65.668,56.78,1192,41
Sugargraze-1-Leaf-DL,Sugargraze,1,Leaf,DL,2,15609,3.641,204,282,404,261,41.9,1.2035,1.038,108.663,2.201,12.69,1.643,67.9,149713,32.789,9.288,66.242,57.657,1173,41
Sugargraze-1-Leaf-DL,Sugargraze,1,Leaf,DL,3,17292,3.822,204,282,408,263,41.9,1.1547,1.061,109.426,2.1,12.743,1.488,68.905,160939,33.483,9.642,65.788,57.128,1186,41
Sugargraze-1-Leaf-DL,Sugargraze,1,Leaf,DL,4,13965,3.548,205,284,403,265,42.2,1.2272,1.059,112.72,2.151,12.799,1.557,69.242,141561,33.75,9.922,67.189,58.618,1154,41
Sugargraze-1-Sheath-DL,Sugargraze,1,Sheath,DL,1,3506,2.317,200,247,296,248,45.3,1.9372,1.075,113.604,2.588,12.783,2.329,70.371,38623,22.07,9.175,65.128,60.657,1094,38
Sugargraze-1-Sheath-DL,Sugargraze,1,Sheath,DL,2,4135,3.737,196,242,294,246,44.6,1.2339,1.061,116.644,2.502,12.581,2.299,69.281,44252,34.867,8.559,66.044,61.426,1114,39
Sugargraze-1-Sheath-DL,Sugargraze,1,Sheath,DL,3,3506,2.317,200,247,296,248,45.3,1.9372,1.075,113.604,2.588,12.783,2.329,70.371,38623,22.07,9.175,65.128,60.657,1094,38
Sugargraze-1-Sheath-DL,Sugargraze,1,Sheath,DL,4,4135,3.737,196,242,294,246,44.6,1.2339,1.061,116.644,2.502,12.581,2.299,69.281,44252,34.867,8.559,66.044,61.426,1114,39
Sugargraze-1-Stem(<1m)-DL,Sugargraze,1,Stem(<1m),DL,1,30883,7.705,209,266,354,279,37.4,0.568,1.055,89.667,2.996,11.871,1.95,59.341,95436,22.434,6.037,42.519,35.329,1532,48
Sugargraze-1-Stem(<1m)-DL,Sugargraze,1,Stem(<1m),DL,2,32000,7.55,210,268,357,281,37.9,0.5753,1.041,89.018,2.912,11.971,2.001,59.008,99695,22.124,6.344,42.272,35.169,1513,47
Sugargraze-1-Stem(<1m)-DL,Sugargraze,1,Stem(<1m),DL,3,28300,7.108,210,270,367,284,37.7,0.6136,1.031,89.481,2.936,11.909,1.949,59.029,91240,21.755,6.326,42.895,35.302,1493,46
Sugargraze-1-Stem(<1m)-DL,Sugargraze,1,Stem(<1m),DL,4,28536,7.556,210,269,361,283,37.8,0.5746,1.042,85.599,3.004,12.004,1.958,60.473,92385,23.181,5.881,42.688,35.598,1486,47
Sugargraze-3-Stem(>1m)-DL,Sugargraze,3,Stem(>1m),DL,1,45628,11.65,191,240,329,252,32.2,0.39,1.05,96.73,2.17,9.7,2.32,55.51,430613,105.83,17.28,68.15,62.42,1053,43
Sugargraze-3-Stem(>1m)-DL,Sugargraze,3,Stem(>1m),DL,2,38369,11.66,190,241,333,252,32,0.39,1.06,96.84,1.9,9.6,2.22,55.57,371048,108.51,17.89,68.88,62.73,1049,43
Sugargraze-3-Stem(>1m)-DL,Sugargraze,3,Stem(>1m),DL,3,46344,11.93,190,238,319,249,32.2,0.38,1.06,97.03,1.98,9.71,2.4,55.58,441903,109.52,17.18,68.55,62.97,1065,43
Sugargraze-3-Stem(>1m)-DL,Sugargraze,3,Stem(>1m),DL,4,39349,11.698,190,240,328,253,32.3,0.3852,1.048,97.727,2.02,9.628,2.285,55.604,386754,110.474,16.086,68.961,63.261,1046,43
Yemen-2-Leaf-DL,Yemen,2,Leaf,DL,1,29916,8.839,228,350,534,311,33.6,0.4333,1.067,107.045,2.342,9.851,1.256,53.22,362501,101.75,20.442,68.128,58.627,1095,42
Yemen-2-Leaf-DL,Yemen,2,Leaf,DL,2,28510,9.114,226,344,520,304,33.6,0.4208,1.06,110.085,2.254,9.878,1.278,53.355,347124,105.349,21.434,68.736,59.149,1095,42
Yemen-2-Leaf-DL,Yemen,2,Leaf,DL,3,27777,8.566,228,349,528,306,33.5,0.4465,1.059,111.967,2.311,9.745,1.295,53.726,339671,99.816,21.411,68.651,58.869,1092,42
Yemen-2-Leaf-DL,Yemen,2,Leaf,DL,4,28713,9.177,229,351,532,312,33.3,0.4153,1.077,111.264,2.331,9.708,1.228,53.098,346757,105.718,20.438,68.276,58.319,1089,42
Yemen-1-Sheath-DL,Yemen,1,Sheath,DL,1,21451,7.919,184,231,314,232,32.8,0.5641,1.023,82.798,2.247,12.109,2.227,59.22,251320,89.525,15.189,73.897,68.494,1422,94
Yemen-1-Sheath-DL,Yemen,1,Sheath,DL,2,27351,8.41,185,231,315,233,33,0.5339,1.044,83.035,2.378,12.222,2.345,60.204,312865,92.309,15.139,73.369,68.484,1246,45
Yemen-1-Sheath-DL,Yemen,1,Sheath,DL,3,20148,8.191,184,226,300,228,32.8,0.5437,1.055,81.465,2.413,12.334,2.307,58.791,239624,93.467,15.088,74.63,69.772,1312,67
Yemen-1-Sheath-DL,Yemen,1,Sheath,DL,4,19930,8.339,189,261,367,264,32.3,0.5257,1.072,88.82,2.625,12.125,2.303,58.116,241382,97.239,15.552,74.021,63.566,1219,44
Yemen-3-Stem(<1m)-DL,Yemen,3,Stem(<1m),DL,1,30883,7.705,209,266,354,279,37.4,0.568,1.055,89.667,2.996,11.871,1.95,59.341,95436,22.434,6.037,42.519,35.329,1532,48
Yemen-3-Stem(<1m)-DL,Yemen,3,Stem(<1m),DL,2,32000,7.55,210,268,357,281,37.9,0.5753,1.041,89.018,2.912,11.971,2.001,59.008,99695,22.124,6.344,42.272,35.169,1513,47
Yemen-3-Stem(<1m)-DL,Yemen,3,Stem(<1m),DL,3,28300,7.108,210,270,367,284,37.7,0.6136,1.031,89.481,2.936,11.909,1.949,59.029,91240,21.755,6.326,42.895,35.302,1493,46
Yemen-3-Stem(<1m)-DL,Yemen,3,Stem(<1m),DL,4,28536,7.556,210,269,361,283,37.8,0.5746,1.042,85.599,3.004,12.004,1.958,60.473,92385,23.181,5.881,42.688,35.598,1486,47
Yemen-2-Stem(>1m)-DL,Yemen,2,Stem(>1m),DL,1,45628,11.65,191,240,329,252,32.2,0.39,1.05,96.73,2.17,9.7,2.32,55.51,430613,105.83,17.28,68.15,62.42,1053,43
Yemen-2-Stem(>1m)-DL,Yemen,2,Stem(>1m),DL,2,38369,11.66,190,241,333,252,32,0.39,1.06,96.84,1.9,9.6,2.22,55.57,371048,108.51,17.89,68.88,62.73,1049,43
Yemen-2-Stem(>1m)-DL,Yemen,2,Stem(>1m),DL,3,46344,11.93,190,238,319,249,32.2,0.38,1.06,97.03,1.98,9.71,2.4,55.58,441903,109.52,17.18,68.55,62.97,1065,43
Yemen-2-Stem(>1m)-DL,Yemen,2,Stem(>1m),DL,4,39349,11.698,190,240,328,253,32.3,0.3852,1.048,97.727,2.02,9.628,2.285,55.604,386754,110.474,16.086,68.961,63.261,1046,43
GreenLeafBMR-1-Leaf-DL,GreenLeafBMR,1,Leaf,DL,1,24182,6.572,217,303,435,286,36.6,0.61,1.076,112.44,2.053,10.463,1.468,57.27,147376,37.8,10.636,56.103,46.854,1335,45
GreenLeafBMR-1-Leaf-DL,GreenLeafBMR,1,Leaf,DL,2,25146,6.862,217,302,430,283,36.8,0.5881,1.083,114.54,2.146,10.606,1.415,57.873,154185,39.883,10.971,56.179,46.985,1316,44
GreenLeafBMR-1-Leaf-DL,GreenLeafBMR,1,Leaf,DL,3,23651,6.42,218,305,437,284,36.6,0.6266,1.081,114.734,2.155,10.47,1.421,57.821,144151,36.746,10.499,56.138,46.839,1345,45
GreenLeafBMR-1-Leaf-DL,GreenLeafBMR,1,Leaf,DL,4,24399,6.748,219,308,443,292,36.7,0.5925,1.069,113.172,2.278,10.572,1.392,57.437,144169,37.771,10.392,55.669,45.739,1336,45
GreenLeafBMR-2-Sheath-DL,GreenLeafBMR,2,Sheath,DL,1,38285,18.999,246,338,464,324,23,0.1715,1.045,114.88,1.928,5.661,0.783,31.21,189995,89.743,15.818,51.562,39.525,1172,45
GreenLeafBMR-2-Sheath-DL,GreenLeafBMR,2,Sheath,DL,2,47061,19.595,246,340,467,327,23.1,0.1655,1.062,116.452,2.091,5.725,0.868,31.254,232185,91.825,15.981,50.986,39.452,1178,45
GreenLeafBMR-2-Sheath-DL,GreenLeafBMR,2,Sheath,DL,3,38471,18.998,245,337,461,321,23,0.1706,1.045,115.38,2.002,5.776,0.801,31.338,191338,90.388,15.917,51.706,39.736,1163,45
GreenLeafBMR-2-Sheath-DL,GreenLeafBMR,2,Sheath,DL,4,34899,20.392,246,340,469,326,22.9,0.1581,1.03,117.191,1.844,5.628,0.799,31.294,175040,97.64,17.376,51.44,39.643,1166,45
GreenLeafBMR-1-Stem-DL,GreenLeafBMR,1,Stem,DL,1,24787,13.164,240,338,480,338,31.5,0.2825,1.068,99.669,2.255,8.291,1.302,47.823,121516,61.132,11.805,47.758,38.337,1134,43
GreenLeafBMR-1-Stem-DL,GreenLeafBMR,1,Stem,DL,2,29188,11.822,240,339,487,341,31.4,0.3141,1.082,99.946,2.347,8.344,1.322,47.847,143033,54.962,10.82,48.087,38.472,1142,44
GreenLeafBMR-1-Stem-DL,GreenLeafBMR,1,Stem,DL,3,26942,11.125,247,353,504,349,31.2,0.3245,1.061,100.128,2.334,8.053,1.274,47.622,128110,50.339,8.791,46.13,36.414,1110,43
GreenLeafBMR-1-Stem-DL,GreenLeafBMR,1,Stem,DL,4,23725,12.043,242,342,489,337,31.2,0.3059,1.087,100.909,2.212,8.207,1.307,48.022,117766,56.795,11.45,47.386,38.217,1119,43
Graingrass-2-Leaf-DL,Graingrass,2,Leaf,DL,1,23586,6.039,233,327,464,302,41.2,0.6319,1.081,112.478,3.438,12.373,1.534,65.211,104665,25.048,6.511,45.776,36.021,1276,42
Graingrass-2-Leaf-DL,Graingrass,2,Leaf,DL,2,21766,6.192,235,330,467,303,41.3,0.6068,1.1,113.031,3.192,12.414,1.46,64.281,99245,26.409,6.411,46.647,36.324,1264,42
Graingrass-2-Leaf-DL,Graingrass,2,Leaf,DL,3,19197,6.479,235,337,489,309,41,0.5846,1.068,116.87,3.424,12.367,1.439,64.488,88845,27.852,7.253,46.392,35.809,1256,42
Graingrass-2-Leaf-DL,Graingrass,2,Leaf,DL,4,20634,6.237,233,325,460,301,41.6,0.6058,1.074,115.537,3.31,12.497,1.484,65.497,94109,26.42,7.4,47.155,36.663,1273,42
Graingrass-3-Sheath-DL,Graingrass,3,Sheath,DL,1,27041,8.61,211,283,395,278,33.8,0.471,1.053,114.905,2.131,9.366,1.275,53.569,132264,39.748,13.252,54.922,45.55,1579,49
Graingrass-3-Sheath-DL,Graingrass,3,Sheath,DL,2,24713,8.562,211,279,380,271,33.7,0.474,1.048,118.059,2.089,9.352,1.244,53.403,123011,40.048,13.148,54.589,46.267,1587,49
Graingrass-3-Sheath-DL,Graingrass,3,Sheath,DL,3,27417,8.646,210,279,384,276,33.7,0.4716,1.07,120.63,2.177,9.321,1.352,53.943,134518,39.952,13.034,55.281,46.109,1573,49
Graingrass-3-Sheath-DL,Graingrass,3,Sheath,DL,4,28009,9.249,213,284,394,276,33.5,0.4347,1.064,115.341,2.286,9.413,1.274,53.102,137530,42.907,12.743,54.696,45.356,1552,49
Graingrass-3-Stem-DL,Graingrass,3,Stem,DL,1,13109,7.875,198,253,335,266,34.8,0.5621,1.06,96.717,1.721,9.214,1.64,57.007,99932,55.904,13.391,62.114,55.928,1116,43
Graingrass-3-Stem-DL,Graingrass,3,Stem,DL,2,13079,8.062,197,250,328,262,34.8,0.5491,1.053,104.34,1.614,9.265,1.588,56.692,99693,58.338,13.536,63.263,56.26,1098,43
Graingrass-3-Stem-DL,Graingrass,3,Stem,DL,3,14908,7.968,199,259,349,274,34.9,0.552,1.071,96.737,1.497,9.21,1.72,56.55,113143,57.274,13.544,62.678,55.386,1107,43
Graingrass-3-Stem-DL,Graingrass,3,Stem,DL,4,11865,8.658,198,252,332,268,34.7,0.5069,1.036,96.171,1.482,9.117,1.567,56.781,91865,62.909,14.296,62.582,56.187,1098,43
