Repository: jordanpennells/PhD-sorghum

File: nanopaper.csv (part 1 of 3)
Sample Name,Variety,Replicate,Section,HPH Energy,nanopaper.rep,Weight (g),Thickness (mm),Density (g/cm3),Porosity (%),Grammage (g/m2),? (%),UTS (MPa),E (GPa),UT (MJ m-3),TI,Strain*,UTS*,E*,UT *,TI*
Sugargraze-1-Leaf-L,Sugargraze,1,Leaf,L,1,0.1909,0.0856,0.991173416,32.11140984,84.84444444,2.35,72.85,5.8,1.12,73.4987428,2.35,72.85,5.8,1.12,73.4987428
Sugargraze-1-Leaf-L,Sugargraze,1,Leaf,L,2,0.1957,0.088,0.988383838,32.30247682,86.97777778,2.29,69.73,5.93,1.04,70.54951456,2.29,69.73,5.93,1.04,70.54951456
Sugargraze-1-Leaf-L,Sugargraze,1,Leaf,L,3,0.1996,0.0895,0.991185599,32.11057541,88.71111111,1.76,63.09,5.79,0.7,63.65104584,1.76,63.09,5.79,0.7,63.65104584
Sugargraze-1-Leaf-L,Sugargraze,1,Leaf,L,4,0.2031,0.0899,1.004078606,31.22749275,90.26666667,0.9,45.58,6.44,0.22,45.39485229,,,,,
Sugargraze-1-Leaf-L,Sugargraze,1,Leaf,L,5,0.2042,0.0908,0.999510524,31.54037509,90.75555556,1.33,57.64,6.55,0.47,57.66822723,1.33,57.64,6.55,0.47,57.66822723
Sugargraze-1-Leaf-L,Sugargraze,1,Leaf,L,6,0.206,0.0918,0.997337206,31.68923243,91.55555556,2.13,67.04,6.27,0.94,67.21899029,2.13,67.04,6.27,0.94,67.21899029
Sugargraze-1-Leaf-L,Sugargraze,1,Leaf,L,7,0.2061,0.0907,1.009922822,30.82720394,91.6,2.52,73.45,6.31,1.24,72.72832969,2.52,73.45,6.31,1.24,72.72832969
Sugargraze-1-Leaf-L,Sugargraze,1,Leaf,L,8,0.2074,0.0919,1.003022609,31.29982129,92.17777778,2.61,71.35,5.63,1.24,71.13498674,2.61,71.35,5.63,1.24,71.13498674
Sugargraze-1-Leaf-L,Sugargraze,1,Leaf,L,9,,,,,,,,,,,,,,,
Sugargraze-1-Leaf-L,Sugargraze,1,Leaf,L,10,,,,,,,,,,,,,,,
Sugargraze-1-Leaf-L,Sugargraze,1,Leaf,L,11,,,,,,,,,,,,,,,
Sugargraze-1-Leaf-L,Sugargraze,1,Leaf,L,12,,,,,,,,,,,,,,,
Sugargraze-1-Leaf-L,Sugargraze,1,Leaf,L,13,,,,,,,,,,,,,,,
Sugargraze-1-Leaf-L,Sugargraze,1,Leaf,L,14,,,,,,,,,,,,,,,
Sugargraze-1-Leaf-L,Sugargraze,1,Leaf,L,15,,,,,,,,,,,,,,,
Sugargraze-1-Leaf-L,Sugargraze,1,Leaf,L,16,,,,,,,,,,,,,,,
Sugargraze-1-Leaf-M,Sugargraze,1,Leaf,M,1,0.1927,0.0854,1.002862347,31.31079814,85.64444444,2.75,84.49,6.09,1.54,84.24885054,2.75,84.49,6.09,1.54,84.24885054
Sugargraze-1-Leaf-M,Sugargraze,1,Leaf,M,2,0.1953,0.0866,1.002309469,31.34866652,86.8,2.12,74.43,6.08,1.02,74.2585023,2.12,74.43,6.08,1.02,74.2585023
Sugargraze-1-Leaf-M,Sugargraze,1,Leaf,M,3,0.197,0.0879,0.996081406,31.77524619,87.55555556,2.12,74.96,6.14,1.02,75.2548934,2.12,74.96,6.14,1.02,75.2548934
Sugargraze-1-Leaf-M,Sugargraze,1,Leaf,M,4,0.1936,0.0868,0.991295443,32.10305186,86.04444444,1.71,70.7,6.8,0.75,71.32081612,1.71,70.7,6.8,0.75,71.32081612
Sugargraze-1-Leaf-M,Sugargraze,1,Leaf,M,5,0.1922,0.0856,0.997923157,31.64909885,85.42222222,2.34,80.06,6.3,1.22,80.22661811,2.34,80.06,6.3,1.22,80.22661811
Sugargraze-1-Leaf-M,Sugargraze,1,Leaf,M,6,0.1916,0.087,0.978799489,32.9589391,85.15555556,2.57,80.81,6.43,1.37,82.56032098,2.57,80.81,6.43,1.37,82.56032098
Sugargraze-1-Leaf-M,Sugargraze,1,Leaf,M,7,0.1915,0.0857,0.993128484,31.97750107,85.11111111,2.23,77.67,6.43,1.13,78.20740339,2.23,77.67,6.43,1.13,78.20740339
Sugargraze-1-Leaf-M,Sugargraze,1,Leaf,M,8,0.1923,0.085,1.005490196,31.13080849,85.46666667,2.58,80.96,6.06,1.38,80.51794072,2.58,80.96,6.06,1.38,80.51794072
Sugargraze-1-Leaf-M,Sugargraze,1,Leaf,M,9,,,,,,,,,,,,,,,
Sugargraze-1-Leaf-M,Sugargraze,1,Leaf,M,10,,,,,,,,,,,,,,,
Sugargraze-1-Leaf-M,Sugargraze,1,Leaf,M,11,,,,,,,,,,,,,,,
Sugargraze-1-Leaf-M,Sugargraze,1,Leaf,M,12,,,,,,,,,,,,,,,
Sugargraze-1-Leaf-M,Sugargraze,1,Leaf,M,13,,,,,,,,,,,,,,,
Sugargraze-1-Leaf-M,Sugargraze,1,Leaf,M,14,,,,,,,,,,,,,,,
Sugargraze-1-Leaf-M,Sugargraze,1,Leaf,M,15,,,,,,,,,,,,,,,
Sugargraze-1-Leaf-M,Sugargraze,1,Leaf,M,16,,,,,,,,,,,,,,,
Sugargraze-1-Leaf-H,Sugargraze,1,Leaf,H,1,0.1637,0.0668,1.089155023,25.40034087,72.75555556,2.23,91.62,7.05,1.32,84.12025657,2.23,91.62,7.05,1.32,84.12025657
Sugargraze-1-Leaf-H,Sugargraze,1,Leaf,H,2,0.1632,0.0663,1.094017094,25.06732233,72.53333333,2.83,102.64,7.5,1.95,93.819375,2.83,102.64,7.5,1.95,93.819375
Sugargraze-1-Leaf-H,Sugargraze,1,Leaf,H,3,0.1644,0.0719,1.01622624,30.395463,73.06666667,3.3,101.88,6.85,2.27,100.2532664,3.3,101.88,6.85,2.27,100.2532664
Sugargraze-1-Leaf-H,Sugargraze,1,Leaf,H,4,0.1644,0.067,1.090547264,25.30498194,73.06666667,2.51,95.29,7.2,1.57,87.37814781,2.51,95.29,7.2,1.57,87.37814781
Sugargraze-1-Leaf-H,Sugargraze,1,Leaf,H,5,0.1642,0.0673,1.084365197,25.72841114,72.97777778,1.57,78.51,7.6,0.75,72.40180725,1.57,78.51,7.6,0.75,72.40180725
Sugargraze-1-Leaf-H,Sugargraze,1,Leaf,H,6,0.1653,0.0678,1.083579154,25.7822497,73.46666667,0.51,25.9,6.28,0.06,23.9022686,,,,,
Sugargraze-1-Leaf-H,Sugargraze,1,Leaf,H,7,0.1638,0.067,1.086567164,25.57759149,72.8,1.58,77.45,6.78,0.73,71.27953297,1.58,77.45,6.78,0.73,71.27953297
Sugargraze-1-Leaf-H,Sugargraze,1,Leaf,H,8,0.164,0.0673,1.083044411,25.81887593,72.88888889,1.17,65.02,6.57,0.42,60.03447256,,,,,
Sugargraze-1-Leaf-H,Sugargraze,1,Leaf,H,9,0.1647,0.066,1.109090909,24.03486924,73.2,3.33,109.07,7.2,2.45,98.34180328,3.33,109.07,7.2,2.45,98.34180328
Sugargraze-1-Leaf-H,Sugargraze,1,Leaf,H,10,0.1639,0.0687,1.060326702,27.37488341,72.84444444,2.4,93.99,7.21,1.48,88.64249085,2.4,93.99,7.21,1.48,88.64249085
Sugargraze-1-Leaf-H,Sugargraze,1,Leaf,H,11,0.1648,0.0686,1.067703272,26.86963892,73.24444444,2.45,98.42,8.06,1.58,92.17916869,2.45,98.42,8.06,1.58,92.17916869
Sugargraze-1-Leaf-H,Sugargraze,1,Leaf,H,12,0.1649,0.0678,1.080957063,25.96184498,73.28888889,2.69,101.26,7.51,1.8,93.67624621,2.69,101.26,7.51,1.8,93.67624621
Sugargraze-1-Leaf-H,Sugargraze,1,Leaf,H,13,0.1646,0.0688,1.063307494,27.17071962,73.15555556,3.04,105.46,7.15,2.15,99.18109356,3.04,105.46,7.15,2.15,99.18109356
Sugargraze-1-Leaf-H,Sugargraze,1,Leaf,H,14,0.1642,0.0671,1.087597284,25.50703532,72.97777778,2.4,97.1,7.18,1.52,89.27936967,2.4,97.1,7.18,1.52,89.27936967
Sugargraze-1-Leaf-H,Sugargraze,1,Leaf,H,15,0.1644,0.0673,1.085685983,25.63794636,73.06666667,1.21,69.23,7.15,0.45,63.76613595,,,,,
Sugargraze-1-Leaf-H,Sugargraze,1,Leaf,H,16,0.1659,0.0677,1.089118661,25.40283145,73.73333333,1.02,53.5,6.99,0.61,49.12228752,,,,,
Sugargraze-1-Sheath-L,Sugargraze,1,Sheath,L,1,0.2408,0.1147,0.933062094,36.09163737,107.0222222,3.32,82.02,6.22,1.82,87.90411752,3.32,82.02,6.22,1.82,87.90411752
Sugargraze-1-Sheath-L,Sugargraze,1,Sheath,L,2,0.2478,0.1181,0.932543043,36.12718886,110.1333333,3.65,83.54,5.29,2.02,89.58299637,3.65,83.54,5.29,2.02,89.58299637
Sugargraze-1-Sheath-L,Sugargraze,1,Sheath,L,3,0.2476,0.1188,0.926300037,36.55479196,110.0444444,3.64,81.12,5.23,1.96,87.57421648,3.64,81.12,5.23,1.96,87.57421648
Sugargraze-1-Sheath-L,Sugargraze,1,Sheath,L,4,0.2458,0.1171,0.932915836,36.10165504,109.2444444,2.72,71.13,5.19,1.26,76.24481998,2.72,71.13,5.19,1.26,76.24481998
Sugargraze-1-Sheath-L,Sugargraze,1,Sheath,L,5,0.2437,0.1157,0.93613752,35.88099175,108.3111111,3.46,80.54,5.07,1.82,86.03436808,3.46,80.54,5.07,1.82,86.03436808
Sugargraze-1-Sheath-L,Sugargraze,1,Sheath,L,6,0.2423,0.1166,0.923575376,36.74141257,107.6888889,3.71,82.11,5.44,2.02,88.90449236,3.71,82.11,5.44,2.02,88.90449236
Sugargraze-1-Sheath-L,Sugargraze,1,Sheath,L,7,0.2408,0.1152,0.929012346,36.36901742,107.0222222,2.94,75.93,5.28,1.46,81.73196013,2.94,75.93,5.28,1.46,81.73196013
Sugargraze-1-Sheath-L,Sugargraze,1,Sheath,L,8,0.2376,0.1118,0.944543828,35.30521724,105.6,2.86,76.07,5.31,1.41,80.53623106,2.86,76.07,5.31,1.41,80.53623106
Sugargraze-1-Sheath-L,Sugargraze,1,Sheath,L,9,0.2395,0.1169,0.910559833,37.63288817,106.4444444,2.53,79.6,6.2,1.3,87.41874739,2.53,79.6,6.2,1.3,87.41874739
Sugargraze-1-Sheath-L,Sugargraze,1,Sheath,L,10,0.2403,0.1157,0.923076923,36.77555321,106.8,2.81,83.96,6.12,1.55,90.95666667,2.81,83.96,6.12,1.55,90.95666667
Sugargraze-1-Sheath-L,Sugargraze,1,Sheath,L,11,0.2402,0.1153,0.925893804,36.58261619,106.7555556,2.85,86.16,5.48,1.59,93.05602831,2.85,86.16,5.48,1.59,93.05602831
Sugargraze-1-Sheath-L,Sugargraze,1,Sheath,L,12,0.2401,0.1138,0.937707479,35.77346034,106.7111111,3.12,89.69,6.44,1.85,95.64816535,3.12,89.69,6.44,1.85,95.64816535
Sugargraze-1-Sheath-L,Sugargraze,1,Sheath,L,13,0.2403,0.1147,0.931124673,36.22433746,106.8,2.06,73.31,5.75,0.94,78.73274345,2.06,73.31,5.75,0.94,78.73274345
Sugargraze-1-Sheath-L,Sugargraze,1,Sheath,L,14,0.2421,0.1175,0.915744681,37.27776159,107.6,2.61,81.94,5.58,1.38,89.47908922,2.61,81.94,5.58,1.38,89.47908922
Sugargraze-1-Sheath-L,Sugargraze,1,Sheath,L,15,0.2387,0.1155,0.918518519,37.0877727,106.0888889,2.81,83.97,5.74,1.54,91.41895161,2.81,83.97,5.74,1.54,91.41895161
Sugargraze-1-Sheath-L,Sugargraze,1,Sheath,L,16,0.2406,0.1171,0.913179619,37.45345078,106.9333333,2.63,77.99,5.5,1.32,85.40488466,2.63,77.99,5.5,1.32,85.40488466
Sugargraze-1-Sheath-M,Sugargraze,1,Sheath,M,1,0.2161,0.0975,0.985071225,32.52936815,96.04444444,2.9,89.67,6.21,1.72,91.02895072,2.9,89.67,6.21,1.72,91.02895072
Sugargraze-1-Sheath-M,Sugargraze,1,Sheath,M,2,0.2159,0.0997,0.962442884,34.07925451,95.95555556,2.86,89.16,5.94,1.67,92.63926355,2.86,89.16,5.94,1.67,92.63926355
Sugargraze-1-Sheath-M,Sugargraze,1,Sheath,M,3,0.2192,0.098,0.994104308,31.91066381,97.42222222,3.49,99.92,6.41,2.34,100.5125912,3.49,99.92,6.41,2.34,100.5125912
Sugargraze-1-Sheath-M,Sugargraze,1,Sheath,M,4,0.2178,0.0991,0.97679112,33.09649862,96.8,3.3,96.46,6.79,2.14,98.75192149,3.3,96.46,6.79,2.14,98.75192149
Sugargraze-1-Sheath-M,Sugargraze,1,Sheath,M,5,0.218,0.0985,0.983643542,32.62715466,96.88888889,3.49,99.42,6.19,2.3,101.0731995,3.49,99.42,6.19,2.3,101.0731995
Sugargraze-1-Sheath-M,Sugargraze,1,Sheath,M,6,0.2171,0.0988,0.976608187,33.10902828,96.48888889,2.87,88.89,6.11,1.67,91.0191018,2.87,88.89,6.11,1.67,91.0191018
Sugargraze-1-Sheath-M,Sugargraze,1,Sheath,M,7,0.2175,0.1007,0.959947037,34.25020292,96.66666667,2.24,78.4,6.18,1.13,81.67117241,2.24,78.4,6.18,1.13,81.67117241
Sugargraze-1-Sheath-M,Sugargraze,1,Sheath,M,8,0.2183,0.0999,0.971193416,33.47990304,97.02222222,1.4,64.88,6.54,0.53,66.80440678,,,,,
Sugargraze-1-Sheath-M,Sugargraze,1,Sheath,M,9,0.2175,0.0996,0.970548862,33.52405054,96.66666667,3.41,94.49,6.06,2.12,97.35728276,3.41,94.49,6.06,2.12,97.35728276
Sugargraze-1-Sheath-M,Sugargraze,1,Sheath,M,10,0.2169,0.0991,0.972754793,33.37295937,96.4,2.8,84.7,6.48,1.58,87.0723029,2.8,84.7,6.48,1.58,87.0723029
Sugargraze-1-Sheath-M,Sugargraze,1,Sheath,M,11,0.2209,0.0994,0.987704002,32.34904097,98.17777778,3.22,92.49,6.08,1.98,93.64141467,3.22,92.49,6.08,1.98,93.64141467
Sugargraze-1-Sheath-M,Sugargraze,1,Sheath,M,12,0.2189,0.0989,0.983709696,32.62262359,97.28888889,3.2,92.37,6.65,1.96,93.89965395,3.2,92.37,6.65,1.96,93.89965395
Sugargraze-1-Sheath-M,Sugargraze,1,Sheath,M,13,0.2207,0.1001,0.97990898,32.88294658,98.08888889,2.72,87.39,6.85,1.57,89.18175238,2.72,87.39,6.85,1.57,89.18175238
Sugargraze-1-Sheath-M,Sugargraze,1,Sheath,M,14,0.2211,0.1002,0.980705256,32.82840711,98.26666667,2.29,80.73,5.86,1.16,82.31831072,2.29,80.73,5.86,1.16,82.31831072
Sugargraze-1-Sheath-M,Sugargraze,1,Sheath,M,15,0.2183,0.0996,0.974118697,33.2795413,97.02222222,2.97,89.49,6.87,1.76,91.8676546,2.97,89.49,6.87,1.76,91.8676546
Sugargraze-1-Sheath-M,Sugargraze,1,Sheath,M,16,0.218,0.0985,0.983643542,32.62715466,96.88888889,2.65,84.68,5.69,1.44,86.08809633,2.65,84.68,5.69,1.44,86.08809633
Sugargraze-1-Sheath-H,Sugargraze,1,Sheath,H,1,0.2133,0.0886,1.069977427,26.71387489,94.8,2.32,94.73,7.09,1.41,88.53457806,2.32,94.73,7.09,1.41,88.53457806
Sugargraze-1-Sheath-H,Sugargraze,1,Sheath,H,2,0.2129,0.0888,1.065565566,27.01605715,94.62222222,3.75,115.44,6.81,2.89,108.3368342,3.75,115.44,6.81,2.89,108.3368342
Sugargraze-1-Sheath-H,Sugargraze,1,Sheath,H,3,0.2121,0.089,1.05917603,27.45369658,94.26666667,3.73,111.81,6.44,2.79,105.5631895,3.73,111.81,6.44,2.79,105.5631895
Sugargraze-1-Sheath-H,Sugargraze,1,Sheath,H,4,0.2156,0.0881,1.08765292,25.50322468,95.82222222,4.27,122.03,6.8,3.49,112.1957178,4.27,122.03,6.8,3.49,112.1957178
Sugargraze-1-Sheath-H,Sugargraze,1,Sheath,H,5,0.2147,0.0886,1.077000251,26.23285953,95.42222222,2.6,99.75,6.99,1.68,92.61836283,2.6,99.75,6.99,1.68,92.61836283
Sugargraze-1-Sheath-H,Sugargraze,1,Sheath,H,6,0.2134,0.0892,1.063278525,27.17270376,94.84444444,3.46,108.94,6.75,2.51,102.4566917,3.46,108.94,6.75,2.51,102.4566917
Sugargraze-1-Sheath-H,Sugargraze,1,Sheath,H,7,0.2147,0.0893,1.06855792,26.8111014,95.42222222,4.21,121.24,6.6,3.4,113.4613274,4.21,121.24,6.6,3.4,113.4613274
Sugargraze-1-Sheath-H,Sugargraze,1,Sheath,H,8,0.212,0.0888,1.061061061,27.32458486,94.22222222,3.37,107.46,6.71,2.39,101.2759811,3.37,107.46,6.71,2.39,101.2759811
Sugargraze-1-Sheath-H,Sugargraze,1,Sheath,H,9,0.2163,0.0909,1.057572424,27.56353261,96.13333333,3.92,114.56,6.83,3.03,108.3235506,3.92,114.56,6.83,3.03,108.3235506
Sugargraze-1-Sheath-H,Sugargraze,1,Sheath,H,10,0.218,0.0888,1.091091091,25.26773349,96.88888889,3.77,119.1,7.49,3.04,109.156789,3.77,119.1,7.49,3.04,109.156789
Sugargraze-1-Sheath-H,Sugargraze,1,Sheath,H,11,0.218,0.0903,1.072966654,26.50913326,96.88888889,2.8,103.77,7.26,1.93,96.71316399,2.8,103.77,7.26,1.93,96.71316399
Sugargraze-1-Sheath-H,Sugargraze,1,Sheath,H,12,0.2187,0.0901,1.078801332,26.10949782,97.2,2.36,97.57,7.26,1.48,90.44297325,2.36,97.57,7.26,1.48,90.44297325
Sugargraze-1-Sheath-H,Sugargraze,1,Sheath,H,13,0.2179,0.0899,1.077246323,26.21600527,96.84444444,3.03,107.61,6.96,2.16,99.89358765,3.03,107.61,6.96,2.16,99.89358765
Sugargraze-1-Sheath-H,Sugargraze,1,Sheath,H,14,0.2157,0.0883,1.085692714,25.63748533,95.86666667,2.78,104.12,7.94,1.92,95.90190542,2.78,104.12,7.94,1.92,95.90190542
Sugargraze-1-Sheath-H,Sugargraze,1,Sheath,H,15,0.2166,0.0895,1.075605214,26.32840999,96.26666667,3.75,116.52,6.89,2.91,108.3297091,3.75,116.52,6.89,2.91,108.3297091
Sugargraze-1-Sheath-H,Sugargraze,1,Sheath,H,16,0.2152,0.0885,1.080728186,25.97752152,95.64444444,3.36,111.01,7.05,2.48,102.71778,3.36,111.01,7.05,2.48,102.71778
Sugargraze-1-Stem(<1m)-L,Sugargraze,1,Stem(<1m),L,1,0.2019,0.1366,0.656905808,55.00645153,89.73333333,1.32,42.05,4.57,0.3,64.0122214,1.32,42.05,4.57,0.3,64.0122214
Sugargraze-1-Stem(<1m)-L,Sugargraze,1,Stem(<1m),L,2,0.1997,0.135,0.65744856,54.96927673,88.75555556,1.41,39.57,4.4,0.34,60.18721833,1.41,39.57,4.4,0.34,60.18721833
Sugargraze-1-Stem(<1m)-L,Sugargraze,1,Stem(<1m),L,3,0.2015,0.137,0.653690187,55.22669955,89.55555556,1.41,39.32,4.74,0.34,60.15081886,1.41,39.32,4.74,0.34,60.15081886
Sugargraze-1-Stem(<1m)-L,Sugargraze,1,Stem(<1m),L,4,0.1982,0.1387,0.635103741,56.49974376,88.08888889,1.38,39.82,4.78,0.34,62.69841826,1.38,39.82,4.78,0.34,62.69841826
Sugargraze-1-Stem(<1m)-L,Sugargraze,1,Stem(<1m),L,5,0.1984,0.1437,0.613624062,57.97095462,88.17777778,1.33,37.78,4.72,0.31,61.56864163,1.33,37.78,4.72,0.31,61.56864163
Sugargraze-1-Stem(<1m)-L,Sugargraze,1,Stem(<1m),L,6,0.2032,0.1471,0.613943651,57.94906498,90.31111111,1.16,33.19,4.11,0.23,54.06033588,1.16,33.19,4.11,0.23,54.06033588
Sugargraze-1-Stem(<1m)-L,Sugargraze,1,Stem(<1m),L,7,0.2025,0.1404,0.641025641,56.09413418,90,1.49,38.25,4.47,0.33,59.67,1.49,38.25,4.47,0.33,59.67
Sugargraze-1-Stem(<1m)-L,Sugargraze,1,Stem(<1m),L,8,0.2015,0.1437,0.623211938,57.31425079,89.55555556,1.54,38.42,4.37,0.35,61.64836973,1.54,38.42,4.37,0.35,61.64836973
Sugargraze-1-Stem(<1m)-L,Sugargraze,1,Stem(<1m),L,9,0.2316,0.1236,0.832793959,42.95931788,102.9333333,1.48,35.56,4.68,0.34,42.69963731,1.48,35.56,4.68,0.34,42.69963731
Sugargraze-1-Stem(<1m)-L,Sugargraze,1,Stem(<1m),L,10,0.23,0.1285,0.795503675,45.51344693,102.2222222,0.97,28.84,4.48,0.17,36.25376087,0.97,28.84,4.48,0.17,36.25376087
Sugargraze-1-Stem(<1m)-L,Sugargraze,1,Stem(<1m),L,11,0.231,0.1273,0.806493847,44.76069544,102.6666667,1.45,35.32,4.36,0.33,43.79450649,1.45,35.32,4.36,0.33,43.79450649
Sugargraze-1-Stem(<1m)-L,Sugargraze,1,Stem(<1m),L,12,0.2348,0.1268,0.82299334,43.63059313,104.3555556,1.43,34.96,4.38,0.32,42.47908007,1.43,34.96,4.38,0.32,42.47908007
Sugargraze-1-Stem(<1m)-L,Sugargraze,1,Stem(<1m),L,13,0.2357,0.1289,0.812688561,44.33639991,104.7555556,1.19,32.24,4.29,0.23,39.67079338,1.19,32.24,4.29,0.23,39.67079338
Sugargraze-1-Stem(<1m)-L,Sugargraze,1,Stem(<1m),L,14,0.2347,0.1292,0.807361541,44.70126431,104.3111111,1.36,33.35,4.32,0.28,41.30739242,1.36,33.35,4.32,0.28,41.30739242
Sugargraze-1-Stem(<1m)-L,Sugargraze,1,Stem(<1m),L,15,0.2324,0.1312,0.787262873,46.07788544,103.2888889,1.54,34.57,3.88,0.31,43.91163511,1.54,34.57,3.88,0.31,43.91163511
Sugargraze-1-Stem(<1m)-L,Sugargraze,1,Stem(<1m),L,16,0.2318,0.1286,0.801105927,45.12973102,103.0222222,1.52,34.19,4.05,0.29,42.67850086,1.52,34.19,4.05,0.29,42.67850086
Sugargraze-1-Stem(<1m)-M,Sugargraze,1,Stem(<1m),M,1,0.1854,0.1081,0.762257169,47.79060484,82.4,2.39,72.87,5.6,1.1,95.59765777,2.39,72.87,5.6,1.1,95.59765777
Sugargraze-1-Stem(<1m)-M,Sugargraze,1,Stem(<1m),M,2,0.1881,0.1135,0.736563877,49.55041941,83.6,2.18,69.51,6.37,0.99,94.37063397,2.18,69.51,6.37,0.99,94.37063397
Sugargraze-1-Stem(<1m)-M,Sugargraze,1,Stem(<1m),M,3,0.188,0.1134,0.736821478,49.53277551,83.55555556,2.91,79.89,5.67,1.55,108.4251782,2.91,79.89,5.67,1.55,108.4251782
Sugargraze-1-Stem(<1m)-M,Sugargraze,1,Stem(<1m),M,4,0.1886,0.1114,0.752443647,48.46276394,83.82222222,1.79,63.95,5.99,0.72,84.98975345,1.79,63.95,5.99,0.72,84.98975345
Sugargraze-1-Stem(<1m)-M,Sugargraze,1,Stem(<1m),M,5,0.191,0.1094,0.775949624,46.85276546,84.88888889,2.66,80.34,6.67,1.42,103.5376492,2.66,80.34,6.67,1.42,103.5376492
Sugargraze-1-Stem(<1m)-M,Sugargraze,1,Stem(<1m),M,6,0.1917,0.1115,0.764125561,47.66263284,85.2,1.89,68.47,6.63,0.83,89.60569249,1.89,68.47,6.63,0.83,89.60569249
Sugargraze-1-Stem(<1m)-M,Sugargraze,1,Stem(<1m),M,7,0.193,0.1114,0.769998005,47.2604106,85.77777778,1.92,66.22,5.74,0.81,86.0002228,1.92,66.22,5.74,0.81,86.0002228
Sugargraze-1-Stem(<1m)-M,Sugargraze,1,Stem(<1m),M,8,0.1904,0.1119,0.756230762,48.20337249,84.62222222,2.49,71.68,6.19,1.19,94.78588235,2.49,71.68,6.19,1.19,94.78588235
Sugargraze-1-Stem(<1m)-M,Sugargraze,1,Stem(<1m),M,9,0.2198,0.1009,0.968175311,33.68662253,97.68888889,2.77,70.84,5.97,1.3,73.16856688,2.77,70.84,5.97,1.3,73.16856688
Sugargraze-1-Stem(<1m)-M,Sugargraze,1,Stem(<1m),M,10,0.2245,0.0998,0.999777332,31.52210052,99.77777778,2.08,62.55,5.54,0.85,62.56393096,2.08,62.55,5.54,0.85,62.56393096
Sugargraze-1-Stem(<1m)-M,Sugargraze,1,Stem(<1m),M,11,0.2261,0.1001,1.003885004,31.24075316,100.4888889,2.36,68.52,6.22,1.08,68.25482972,2.36,68.52,6.22,1.08,68.25482972
Sugargraze-1-Stem(<1m)-M,Sugargraze,1,Stem(<1m),M,12,0.2235,0.1001,0.992340992,32.03143888,99.33333333,2.54,71.25,6.24,1.21,71.79991611,2.54,71.25,6.24,1.21,71.79991611
Sugargraze-1-Stem(<1m)-M,Sugargraze,1,Stem(<1m),M,13,0.2256,0.0998,1.004676019,31.18657406,100.2666667,2.33,69.47,6.2,1.06,69.14666888,2.33,69.47,6.2,1.06,69.14666888
Sugargraze-1-Stem(<1m)-M,Sugargraze,1,Stem(<1m),M,14,0.2218,0.1019,0.96739723,33.73991573,98.57777778,2.21,65.96,6.13,0.97,68.18295311,2.21,65.96,6.13,0.97,68.18295311
Sugargraze-1-Stem(<1m)-M,Sugargraze,1,Stem(<1m),M,15,0.223,0.1004,0.987162461,32.38613279,99.11111111,2.7,72.73,5.85,1.32,73.67581614,2.7,72.73,5.85,1.32,73.67581614
Sugargraze-1-Stem(<1m)-M,Sugargraze,1,Stem(<1m),M,16,0.2204,0.0997,0.982503065,32.70526954,97.95555556,2.53,69.22,6.05,1.16,70.45270644,2.53,69.22,6.05,1.16,70.45270644
Sugargraze-1-Stem(<1m)-H,Sugargraze,1,Stem(<1m),H,1,0.23,0.0955,1.070389761,26.68563277,102.2222222,3.91,116.52,7.6,3.13,108.8575435,3.91,116.52,7.6,3.13,108.8575435
Sugargraze-1-Stem(<1m)-H,Sugargraze,1,Stem(<1m),H,2,0.2307,0.0957,1.071403692,26.61618547,102.5333333,2.51,100.83,7.82,1.66,94.11018531,2.51,100.83,7.82,1.66,94.11018531
Sugargraze-1-Stem(<1m)-H,Sugargraze,1,Stem(<1m),H,3,0.2329,0.0981,1.055159135,27.72882639,103.5111111,2.4,95.85,7,1.47,90.83937849,2.4,95.85,7,1.47,90.83937849
Sugargraze-1-Stem(<1m)-H,Sugargraze,1,Stem(<1m),H,4,0.2307,0.096,1.068055556,26.84550989,102.5333333,2.06,90.98,7.27,1.18,85.18283485,2.06,90.98,7.27,1.18,85.18283485
Sugargraze-1-Stem(<1m)-H,Sugargraze,1,Stem(<1m),H,5,0.2304,0.0962,1.064449064,27.09252983,102.4,1.89,85.65,6.79,1,80.46416016,1.89,85.65,6.79,1,80.46416016
Sugargraze-1-Stem(<1m)-H,Sugargraze,1,Stem(<1m),H,6,0.23,0.0969,1.054924894,27.74487028,102.2222222,3.17,104.68,7.7,2.27,99.22981304,3.17,104.68,7.7,2.27,99.22981304
Sugargraze-1-Stem(<1m)-H,Sugargraze,1,Stem(<1m),H,7,0.2302,0.0956,1.070199907,26.69863651,102.3111111,3.18,105.82,7.77,2.27,98.87872285,3.18,105.82,7.77,2.27,98.87872285
Sugargraze-1-Stem(<1m)-H,Sugargraze,1,Stem(<1m),H,8,0.2308,0.0955,1.074112856,26.43062628,102.5777778,1.27,67.87,6.61,0.45,63.18702881,,,,,
Sugargraze-1-Stem(<1m)-H,Sugargraze,1,Stem(<1m),H,9,0.2278,0.0971,1.042682229,28.58340897,101.2444444,3.2,101.93,6.82,2.2,97.75749232,3.2,101.93,6.82,2.2,97.75749232
Sugargraze-1-Stem(<1m)-H,Sugargraze,1,Stem(<1m),H,10,0.2292,0.0972,1.048010974,28.21842644,101.8666667,3.24,102.37,7.2,2.26,97.68027487,3.24,102.37,7.2,2.26,97.68027487
Sugargraze-1-Stem(<1m)-H,Sugargraze,1,Stem(<1m),H,11,0.2308,0.0974,1.053159936,27.8657578,102.5777778,3.57,111.45,6.88,2.66,105.8243826,3.57,111.45,6.88,2.66,105.8243826
Sugargraze-1-Stem(<1m)-H,Sugargraze,1,Stem(<1m),H,12,0.2314,0.0962,1.069069069,26.77609116,102.8444444,1.79,85.13,7.9,0.95,79.63002809,1.79,85.13,7.9,0.95,79.63002809
Sugargraze-1-Stem(<1m)-H,Sugargraze,1,Stem(<1m),H,13,0.2311,0.0972,1.056698674,27.62337849,102.7111111,2.9,101.88,7.19,1.97,96.41348334,2.9,101.88,7.19,1.97,96.41348334
Sugargraze-1-Stem(<1m)-H,Sugargraze,1,Stem(<1m),H,14,0.2294,0.0972,1.048925469,28.15578982,101.9555556,1.9,84.64,7.79,1.03,80.69210113,1.9,84.64,7.79,1.03,80.69210113
Sugargraze-1-Stem(<1m)-H,Sugargraze,1,Stem(<1m),H,15,0.2275,0.0963,1.049959617,28.08495774,101.1111111,2.72,97.41,7.02,1.77,92.7749967,2.72,97.41,7.02,1.77,92.7749967
Sugargraze-1-Stem(<1m)-H,Sugargraze,1,Stem(<1m),H,16,0.2278,0.097,1.043757159,28.50978361,101.2444444,2.48,93.65,6.89,1.53,89.72393547,2.48,93.65,6.89,1.53,89.72393547
Sugargraze-3-Stem(>1m)-L,Sugargraze,3,Stem(>1m),L,1,0.2325,0.1216,0.849780702,41.79584235,103.3333333,2.39,74.04,6.59,1.17,87.12836129,2.39,74.04,6.59,1.17,87.12836129
Sugargraze-3-Stem(>1m)-L,Sugargraze,3,Stem(>1m),L,2,0.233,0.1215,0.852309099,41.62266444,103.5555556,1.99,69.03,5.65,0.86,80.99174356,1.99,69.03,5.65,0.86,80.99174356
Sugargraze-3-Stem(>1m)-L,Sugargraze,3,Stem(>1m),L,3,0.2341,0.1218,0.854223682,41.49152864,104.0444444,2.33,74.55,5.53,1.11,87.27222341,2.33,74.55,5.53,1.11,87.27222341
Sugargraze-3-Stem(>1m)-L,Sugargraze,3,Stem(>1m),L,4,0.2318,0.1236,0.833513125,42.91005995,103.0222222,2.38,74.37,5.89,1.15,89.22474978,2.38,74.37,5.89,1.15,89.22474978
Sugargraze-3-Stem(>1m)-L,Sugargraze,3,Stem(>1m),L,5,0.2318,0.1221,0.843752844,42.20870933,103.0222222,1.56,62.02,6.16,0.59,73.50493745,1.56,62.02,6.16,0.59,73.50493745
Sugargraze-3-Stem(>1m)-L,Sugargraze,3,Stem(>1m),L,6,0.2327,0.1209,0.855436081,41.40848759,103.4222222,1.15,54.6,6.26,0.35,63.82709497,,,,,
Sugargraze-3-Stem(>1m)-L,Sugargraze,3,Stem(>1m),L,7,0.2332,0.1208,0.857983812,41.23398551,103.6444444,2.57,78.17,6.38,1.33,91.10894511,2.57,78.17,6.38,1.33,91.10894511
Sugargraze-3-Stem(>1m)-L,Sugargraze,3,Stem(>1m),L,8,0.2326,0.1193,0.866536276,40.64820024,103.3777778,2.39,75.38,6.38,1.18,86.99001075,2.39,75.38,6.38,1.18,86.99001075
Sugargraze-3-Stem(>1m)-L,Sugargraze,3,Stem(>1m),L,9,0.2357,0.1263,0.829418492,43.19051424,104.7555556,2.53,70.42,5.33,1.15,84.90285745,2.53,70.42,5.33,1.15,84.90285745
Sugargraze-3-Stem(>1m)-L,Sugargraze,3,Stem(>1m),L,10,0.235,0.1254,0.832890307,42.95271873,104.4444444,1.92,63.14,6.02,0.77,75.80830213,1.92,63.14,6.02,0.77,75.80830213
Sugargraze-3-Stem(>1m)-L,Sugargraze,3,Stem(>1m),L,11,0.2344,0.1243,0.83811567,42.59481713,104.1777778,2.66,74.44,5.71,1.28,88.81828925,2.66,74.44,5.71,1.28,88.81828925
Sugargraze-3-Stem(>1m)-L,Sugargraze,3,Stem(>1m),L,12,0.238,0.1258,0.840840841,42.40816159,105.7777778,2.6,71.97,5.54,1.22,85.59289286,2.6,71.97,5.54,1.22,85.59289286
Sugargraze-3-Stem(>1m)-L,Sugargraze,3,Stem(>1m),L,13,0.231,0.1199,0.856269113,41.35143061,102.6666667,2.46,72.81,6.21,1.17,85.03167857,2.46,72.81,6.21,1.17,85.03167857
Sugargraze-3-Stem(>1m)-L,Sugargraze,3,Stem(>1m),L,14,0.2322,0.1206,0.855721393,41.38894568,103.2,2.55,74.41,5.82,1.24,86.95587209,2.55,74.41,5.82,1.24,86.95587209
Sugargraze-3-Stem(>1m)-L,Sugargraze,3,Stem(>1m),L,15,0.2321,0.1217,0.847621656,41.94372218,103.1555556,2.02,64.95,6.04,0.84,76.62616868,2.02,64.95,6.04,0.84,76.62616868
Sugargraze-3-Stem(>1m)-L,Sugargraze,3,Stem(>1m),L,16,0.2297,0.1213,0.841623157,42.35457832,102.0888889,2.21,66.79,5.49,0.95,79.3585579,2.21,66.79,5.49,0.95,79.3585579
Sugargraze-3-Stem(>1m)-M,Sugargraze,3,Stem(>1m),M,1,0.2152,0.103,0.928586839,36.39816169,95.64444444,3.45,97.25,6.76,2.24,104.7290311,3.45,97.25,6.76,2.24,104.7290311
Sugargraze-3-Stem(>1m)-M,Sugargraze,3,Stem(>1m),M,2,0.215,0.1029,0.928625418,36.39551929,95.55555556,3.27,95.4,6.38,2.07,102.7324884,3.27,95.4,6.38,2.07,102.7324884
Sugargraze-3-Stem(>1m)-M,Sugargraze,3,Stem(>1m),M,3,0.2139,0.1039,0.914982355,37.3299757,95.06666667,2.81,86.36,6.33,1.6,94.3843338,2.81,86.36,6.33,1.6,94.3843338
Sugargraze-3-Stem(>1m)-M,Sugargraze,3,Stem(>1m),M,4,0.2149,0.1041,0.917493863,37.15795461,95.51111111,3.08,91.81,6.28,1.88,100.0660644,3.08,91.81,6.28,1.88,100.0660644
Sugargraze-3-Stem(>1m)-M,Sugargraze,3,Stem(>1m),M,5,0.2158,0.1033,0.92847155,36.40605822,95.91111111,3.21,94.1,6.47,2,101.3493628,3.21,94.1,6.47,2,101.3493628
Sugargraze-3-Stem(>1m)-M,Sugargraze,3,Stem(>1m),M,6,0.2149,0.1033,0.924599333,36.67127855,95.51111111,3.44,97.75,6.32,2.24,105.7214693,3.44,97.75,6.32,2.24,105.7214693
Sugargraze-3-Stem(>1m)-M,Sugargraze,3,Stem(>1m),M,7,0.2143,0.1033,0.922017855,36.84809211,95.24444444,3.21,94.4,6.42,2.03,102.3841344,3.21,94.4,6.42,2.03,102.3841344
Sugargraze-3-Stem(>1m)-M,Sugargraze,3,Stem(>1m),M,8,0.2156,0.1036,0.924924925,36.64897774,95.82222222,3.56,99.09,6.35,2.33,107.1330195,3.56,99.09,6.35,2.33,107.1330195
Sugargraze-3-Stem(>1m)-M,Sugargraze,3,Stem(>1m),M,9,0.2152,0.1033,0.925890072,36.58287178,95.64444444,2.84,89.38,6.99,1.69,96.53413801,2.84,89.38,6.99,1.69,96.53413801
Sugargraze-3-Stem(>1m)-M,Sugargraze,3,Stem(>1m),M,10,0.2151,0.1013,0.943731491,35.36085681,95.6,2.06,81.08,6.54,1.06,85.91426778,2.06,81.08,6.54,1.06,85.91426778
Sugargraze-3-Stem(>1m)-M,Sugargraze,3,Stem(>1m),M,11,0.2146,0.1026,0.929607971,36.3282212,95.37777778,1.19,60.72,6.27,0.41,65.31785648,,,,,
Sugargraze-3-Stem(>1m)-M,Sugargraze,3,Stem(>1m),M,12,0.2139,0.1009,0.942186984,35.46664494,95.06666667,2.76,91.58,6.21,1.65,97.1993899,2.76,91.58,6.21,1.65,97.1993899
Sugargraze-3-Stem(>1m)-M,Sugargraze,3,Stem(>1m),M,13,0.2142,0.1006,0.946322068,35.18342003,95.2,2.49,87.75,6.41,1.41,92.72741597,2.49,87.75,6.41,1.41,92.72741597
Sugargraze-3-Stem(>1m)-M,Sugargraze,3,Stem(>1m),M,14,0.216,0.1028,0.93385214,36.03752465,96,1.95,77.16,6.43,0.94,82.6255,1.95,77.16,6.43,0.94,82.6255
Sugargraze-3-Stem(>1m)-M,Sugargraze,3,Stem(>1m),M,15,0.2154,0.1014,0.944115713,35.33454018,95.73333333,3.12,94.76,6.07,1.95,100.3690529,3.12,94.76,6.07,1.95,100.3690529
Sugargraze-3-Stem(>1m)-M,Sugargraze,3,Stem(>1m),M,16,0.2145,0.1018,0.936476752,35.85775673,95.33333333,2.35,82.46,5.91,1.23,88.05344056,2.35,82.46,5.91,1.23,88.05344056
Sugargraze-3-Stem(>1m)-H,Sugargraze,3,Stem(>1m),H,1,0.2285,0.0939,1.081528813,25.92268403,101.5555556,3.36,113.42,7.65,2.57,104.8700678,3.36,113.42,7.65,2.57,104.8700678
Sugargraze-3-Stem(>1m)-H,Sugargraze,3,Stem(>1m),H,2,0.2304,0.0934,1.096359743,24.90686692,102.4,3.65,120.39,7.31,2.96,109.8088477,3.65,120.39,7.31,2.96,109.8088477
Sugargraze-3-Stem(>1m)-H,Sugargraze,3,Stem(>1m),H,3,0.2316,0.0944,1.09039548,25.31537807,102.9333333,3.41,116.13,7.61,2.68,106.5026425,3.41,116.13,7.61,2.68,106.5026425
Sugargraze-3-Stem(>1m)-H,Sugargraze,3,Stem(>1m),H,4,0.2341,0.0939,1.108034552,24.10722246,104.0444444,2.33,101.06,7.38,1.5,91.20654208,2.33,101.06,7.38,1.5,91.20654208
Sugargraze-3-Stem(>1m)-H,Sugargraze,3,Stem(>1m),H,5,0.2332,0.0943,1.09909273,24.71967602,103.6444444,2.63,105.54,6.91,1.79,96.0246548,2.63,105.54,6.91,1.79,96.0246548
Sugargraze-3-Stem(>1m)-H,Sugargraze,3,Stem(>1m),H,6,0.233,0.0942,1.099315876,24.70439203,103.5555556,3.12,112.83,7.42,2.34,102.6365601,3.12,112.83,7.42,2.34,102.6365601
Sugargraze-3-Stem(>1m)-H,Sugargraze,3,Stem(>1m),H,7,0.2285,0.0938,1.082681829,25.84371035,101.5555556,3.14,112.67,7.53,2.35,104.0656608,3.14,112.67,7.53,2.35,104.0656608
Sugargraze-3-Stem(>1m)-H,Sugargraze,3,Stem(>1m),H,8,0.2323,0.0934,1.105400904,24.28760931,103.2444444,1.92,91.28,7.24,1.08,82.57637538,,,,,
Sugargraze-3-Stem(>1m)-H,Sugargraze,3,Stem(>1m),H,9,0.225,0.0948,1.054852321,27.74984105,100,2.66,97.48,6.92,1.71,92.41104,2.66,97.48,6.92,1.71,92.41104
Sugargraze-3-Stem(>1m)-H,Sugargraze,3,Stem(>1m),H,10,0.2251,0.0951,1.051992055,27.94574965,100.0444444,2.91,105.36,7.73,2.05,100.1528476,2.91,105.36,7.73,2.05,100.1528476
Sugargraze-3-Stem(>1m)-H,Sugargraze,3,Stem(>1m),H,11,0.2269,0.0947,1.064883257,27.06279061,100.8444444,3.72,119.78,7.14,3,112.4818136,3.72,119.78,7.14,3,112.4818136
Sugargraze-3-Stem(>1m)-H,Sugargraze,3,Stem(>1m),H,12,0.2277,0.0953,1.061909759,27.26645489,101.2,3.77,120.99,6.93,3.05,113.9362352,3.77,120.99,6.93,3.05,113.9362352
Sugargraze-3-Stem(>1m)-H,Sugargraze,3,Stem(>1m),H,13,0.229,0.0967,1.052510629,27.91023092,101.7777778,2.98,105.44,6.69,2.07,100.1795109,2.98,105.44,6.69,2.07,100.1795109
Sugargraze-3-Stem(>1m)-H,Sugargraze,3,Stem(>1m),H,14,0.2295,0.0983,1.037639878,28.92877548,102,2.35,94.93,6.62,1.42,91.48646078,2.35,94.93,6.62,1.42,91.48646078
Sugargraze-3-Stem(>1m)-H,Sugargraze,3,Stem(>1m),H,15,0.228,0.0945,1.072310406,26.55408181,101.3333333,2.56,99.38,6.92,1.64,92.67838816,2.56,99.38,6.92,1.64,92.67838816
Sugargraze-3-Stem(>1m)-H,Sugargraze,3,Stem(>1m),H,16,0.2258,0.0954,1.051945027,27.94897077,100.3555556,2.16,92.96,6.82,1.25,88.36963685,2.16,92.96,6.82,1.25,88.36963685
Yemen-2-Leaf-L,Yemen,2,Leaf,L,1,0.2304,0.0944,1.084745763,25.70234502,102.4,2.98,84.7,7.06,1.74,78.0828125,2.98,84.7,7.06,1.74,78.0828125
Yemen-2-Leaf-L,Yemen,2,Leaf,L,2,0.2341,0.0999,1.04148593,28.66534723,104.0444444,3.16,79,5.69,1.7,75.85316104,3.16,79,5.69,1.7,75.85316104
Yemen-2-Leaf-L,Yemen,2,Leaf,L,3,0.2311,0.0988,1.039586145,28.79546953,102.7111111,2.57,76.76,6.67,1.33,73.83707486,2.57,76.76,6.67,1.33,73.83707486
Yemen-2-Leaf-L,Yemen,2,Leaf,L,4,0.233,0.0994,1.041806394,28.64339768,103.5555556,2.08,70.58,6.91,0.97,67.74771245,2.08,70.58,6.91,0.97,67.74771245
Yemen-2-Leaf-L,Yemen,2,Leaf,L,5,0.2321,0.097,1.063459336,27.16031948,103.1555556,2.23,73.85,6.55,1.09,69.44318182,2.23,73.85,6.55,1.09,69.44318182
Yemen-2-Leaf-L,Yemen,2,Leaf,L,6,0.2289,0.0978,1.040218132,28.75218272,101.7333333,1.71,66.44,6.29,0.7,63.87121887,,,,,
Yemen-2-Leaf-L,Yemen,2,Leaf,L,7,0.2338,0.0971,1.070145326,26.70237496,103.9111111,3.48,87.7,6.68,2.1,81.95148631,3.48,87.7,6.68,2.1,81.95148631
Yemen-2-Leaf-L,Yemen,2,Leaf,L,8,0.2304,0.0992,1.032258065,29.29739284,102.4,3.57,85.34,5.66,2.08,82.673125,3.57,85.34,5.66,2.08,82.673125
Yemen-2-Leaf-L,Yemen,2,Leaf,L,9,0.2391,0.1039,1.022778312,29.94669093,106.2666667,2.49,63.79,5.51,1.08,62.36933187,2.49,63.79,5.51,1.08,62.36933187
Yemen-2-Leaf-L,Yemen,2,Leaf,L,10,0.237,0.0979,1.075927818,26.30631387,105.3333333,1.31,54.59,6.11,0.41,50.73760443,,,,,
Yemen-2-Leaf-L,Yemen,2,Leaf,L,11,0.2375,0.1002,1.053448658,27.84598231,105.5555556,4.28,83,5.8,2.47,78.78884211,4.28,83,5.8,2.47,78.78884211
Yemen-2-Leaf-L,Yemen,2,Leaf,L,12,0.2385,0.1029,1.030126336,29.44340163,106,2.62,65.03,5.68,1.15,63.12817925,2.62,65.03,5.68,1.15,63.12817925
Yemen-2-Leaf-L,Yemen,2,Leaf,L,13,0.242,0.1087,0.989471532,32.22797724,107.5555556,2.12,58.02,5.54,0.83,58.63736157,2.12,58.02,5.54,0.83,58.63736157
Yemen-2-Leaf-L,Yemen,2,Leaf,L,14,0.2406,0.102,1.048366013,28.19410869,106.9333333,3.07,70.92,5.74,1.47,67.64812968,3.07,70.92,5.74,1.47,67.64812968
Yemen-2-Leaf-L,Yemen,2,Leaf,L,15,0.2358,0.0967,1.083764219,25.76957403,104.8,3.95,85.36,6.38,2.36,78.76251908,3.95,85.36,6.38,2.36,78.76251908
Yemen-2-Leaf-L,Yemen,2,Leaf,L,16,0.2359,0.0999,1.049493938,28.11685354,104.8444444,1.49,55.43,5.7,0.51,52.81593154,,,,,
Yemen-2-Leaf-M,Yemen,2,Leaf,M,1,0.2244,0.0908,1.098384728,24.76816929,99.73333333,3.65,100.96,6.78,2.53,91.91679144,3.65,100.96,6.78,2.53,91.91679144
Yemen-2-Leaf-M,Yemen,2,Leaf,M,2,0.2261,0.0922,1.089901181,25.34923418,100.4888889,3,92.56,6.62,1.88,84.92513047,3,92.56,6.62,1.88,84.92513047
Yemen-2-Leaf-M,Yemen,2,Leaf,M,3,0.2256,0.0934,1.073518915,26.47130719,100.2666667,4.36,104.83,6.32,3.15,97.65081782,4.36,104.83,6.32,3.15,97.65081782
Yemen-2-Leaf-M,Yemen,2,Leaf,M,4,0.2249,0.0926,1.079433645,26.06618868,99.95555556,3.3,97.24,7.19,2.22,90.08427746,3.3,97.24,7.19,2.22,90.08427746
Yemen-2-Leaf-M,Yemen,2,Leaf,M,5,0.2273,0.0921,1.096875377,24.87154952,101.0222222,3.74,103.1,7.05,2.65,93.99426969,3.74,103.1,7.05,2.65,93.99426969
Yemen-2-Leaf-M,Yemen,2,Leaf,M,6,0.2274,0.0923,1.094980137,25.00136046,101.0666667,3.69,100.76,7.34,2.59,92.01993404,3.69,100.76,7.34,2.59,92.01993404
Yemen-2-Leaf-M,Yemen,2,Leaf,M,7,0.2261,0.0916,1.097040272,24.86025536,100.4888889,2.56,87.11,6.74,1.49,79.40455993,2.56,87.11,6.74,1.49,79.40455993
Yemen-2-Leaf-M,Yemen,2,Leaf,M,8,0.2239,0.092,1.081642512,25.91489643,99.51111111,3.76,97.87,6.69,2.53,90.48276016,3.76,97.87,6.69,2.53,90.48276016
Yemen-2-Leaf-M,Yemen,2,Leaf,M,9,0.2245,0.093,1.072879331,26.51511432,99.77777778,3.65,99,6.66,2.5,92.27505568,3.65,99,6.66,2.5,92.27505568
Yemen-2-Leaf-M,Yemen,2,Leaf,M,10,0.2233,0.0915,1.084638737,25.70967554,99.24444444,3.51,97.47,7.02,2.37,89.86402262,3.51,97.47,7.02,2.37,89.86402262
Yemen-2-Leaf-M,Yemen,2,Leaf,M,11,0.2235,0.0925,1.073873874,26.44699494,99.33333333,3.23,93.44,6.84,2.06,87.01208054,3.23,93.44,6.84,2.06,87.01208054
Yemen-2-Leaf-M,Yemen,2,Leaf,M,12,0.2248,0.0927,1.077789764,26.1787833,99.91111111,3.93,103.61,7.54,2.85,96.1319206,3.93,103.61,7.54,2.85,96.1319206
Yemen-2-Leaf-M,Yemen,2,Leaf,M,13,0.226,0.0928,1.082375479,25.86469322,100.4444444,3.71,100,6.39,2.53,92.38938053,3.71,100,6.39,2.53,92.38938053
Yemen-2-Leaf-M,Yemen,2,Leaf,M,14,0.2242,0.0908,1.097405776,24.83522083,99.64444444,3.17,95.91,7.21,2.09,87.39702498,3.17,95.91,7.21,2.09,87.39702498
Yemen-2-Leaf-M,Yemen,2,Leaf,M,15,0.227,0.0937,1.0767224,26.2518904,100.8888889,3.25,94.26,7.25,2.11,87.54345595,3.25,94.26,7.25,2.11,87.54345595
Yemen-2-Leaf-M,Yemen,2,Leaf,M,16,0.2288,0.0935,1.087581699,25.50810278,101.6888889,3.82,100.83,6.92,2.64,92.71027644,3.82,100.83,6.92,2.64,92.71027644
Yemen-2-Leaf-H,Yemen,2,Leaf,H,1,0.1856,0.0724,1.139349294,21.96237712,82.48888889,3.91,121.64,8.4,3.31,106.762694,3.91,121.64,8.4,3.31,106.762694
Yemen-2-Leaf-H,Yemen,2,Leaf,H,2,0.1889,0.0748,1.122400475,23.12325511,83.95555556,4.53,130.86,8.42,4.15,116.5894018,4.53,130.86,8.42,4.15,116.5894018
Yemen-2-Leaf-H,Yemen,2,Leaf,H,3,0.1883,0.0746,1.121834972,23.16198824,83.68888889,3.14,111.97,7.69,2.38,99.80968933,3.14,111.97,7.69,2.38,99.80968933
Yemen-2-Leaf-H,Yemen,2,Leaf,H,4,0.1872,0.0761,1.093298292,25.11655536,83.2,3.31,107.9,8.3,2.47,98.6921875,3.31,107.9,8.3,2.47,98.6921875
Yemen-2-Leaf-H,Yemen,2,Leaf,H,5,0.1879,0.0748,1.116458705,23.53022571,83.51111111,3.88,122.17,8.78,3.3,109.4263491,3.88,122.17,8.78,3.3,109.4263491
Yemen-2-Leaf-H,Yemen,2,Leaf,H,6,0.1857,0.0739,1.116824538,23.50516865,82.53333333,4.79,129.94,8.63,4.48,116.3477302,4.79,129.94,8.63,4.48,116.3477302
Yemen-2-Leaf-H,Yemen,2,Leaf,H,7,0.1891,0.0749,1.122088711,23.14460884,84.04444444,3.96,122.33,8.52,3.37,109.0199008,3.96,122.33,8.52,3.37,109.0199008
Yemen-2-Leaf-H,Yemen,2,Leaf,H,8,0.1887,0.0736,1.139492754,21.95255112,83.86666667,0.46,35.22,8.35,0.08,30.90848967,,,,,
Yemen-2-Leaf-H,Yemen,2,Leaf,H,9,0.1845,0.0766,1.070496084,26.67835044,82,3.71,111.04,7.55,2.85,103.7276098,3.71,111.04,7.55,2.85,103.7276098
Yemen-2-Leaf-H,Yemen,2,Leaf,H,10,0.1872,0.0749,1.110814419,23.9168206,83.2,3.06,105.82,8.07,2.22,95.2634375,3.06,105.82,8.07,2.22,95.2634375
Yemen-2-Leaf-H,Yemen,2,Leaf,H,11,0.1878,0.0774,1.078380706,26.13830779,83.46666667,3.54,107.33,7.3,2.6,99.52885783,3.54,107.33,7.3,2.6,99.52885783
Yemen-2-Leaf-H,Yemen,2,Leaf,H,12,0.1823,0.076,1.066081871,26.98069374,81.02222222,4.49,120.57,8.11,3.77,113.0963796,4.49,120.57,8.11,3.77,113.0963796
Yemen-2-Leaf-H,Yemen,2,Leaf,H,13,0.1889,0.0749,1.120901943,23.22589429,83.95555556,2,92.24,8.73,1.21,82.29087348,,,,,
Yemen-2-Leaf-H,Yemen,2,Leaf,H,14,0.1869,0.0748,1.110516934,23.9371963,83.06666667,1.32,71.09,7.72,0.55,64.01523274,,,,,
Yemen-2-Leaf-H,Yemen,2,Leaf,H,15,0.1897,0.079,1.067229255,26.90210585,84.31111111,0.5,36.22,8.5,0.1,33.93835003,,,,,
Yemen-2-Leaf-H,Yemen,2,Leaf,H,16,0.1838,0.0756,1.080540858,25.99035217,81.68888889,1.48,76.91,8.09,0.7,71.17731774,,,,,
Yemen-1-Sheath-L,Yemen,1,Sheath,L,1,0.2213,0.1022,0.962383127,34.08334748,98.35555556,3.19,93.01,6.28,1.98,96.64550158,3.19,93.01,6.28,1.98,96.64550158
Yemen-1-Sheath-L,Yemen,1,Sheath,L,2,0.228,0.1032,0.981912145,32.74574351,101.3333333,3.01,88.8,6.65,1.78,90.43578947,3.01,88.8,6.65,1.78,90.43578947
Yemen-1-Sheath-L,Yemen,1,Sheath,L,3,0.2278,0.1032,0.981050818,32.80473848,101.2444444,3.17,93.69,6.22,1.98,95.49964004,3.17,93.69,6.22,1.98,95.49964004
Yemen-1-Sheath-L,Yemen,1,Sheath,L,4,0.229,0.104,0.978632479,32.97037818,101.7777778,2.86,88.77,6.4,1.7,90.70820961,2.86,88.77,6.4,1.7,90.70820961
Yemen-1-Sheath-L,Yemen,1,Sheath,L,5,0.2263,0.1025,0.981246612,32.79132791,100.5777778,3.17,94.52,6.91,2.02,96.32644719,3.17,94.52,6.91,2.02,96.32644719
Yemen-1-Sheath-L,Yemen,1,Sheath,L,6,0.2278,0.1041,0.972569111,33.38567734,101.2444444,3.18,93,6.4,1.98,95.62302458,3.18,93,6.4,1.98,95.62302458
Yemen-1-Sheath-L,Yemen,1,Sheath,L,7,0.2286,0.1031,0.985451018,32.5033549,101.6,2.89,91.14,6.57,1.75,92.48557087,2.89,91.14,6.57,1.75,92.48557087
Yemen-1-Sheath-L,Yemen,1,Sheath,L,8,0.2288,0.1036,0.981552982,32.77034373,101.6888889,3.42,95.94,6.62,2.22,97.74306818,3.42,95.94,6.62,2.22,97.74306818
Yemen-1-Sheath-L,Yemen,1,Sheath,L,9,0.224,0.1033,0.963751748,33.98960631,99.55555556,3.36,90.09,6.56,2.04,93.47842969,3.36,90.09,6.56,2.04,93.47842969
Yemen-1-Sheath-L,Yemen,1,Sheath,L,10,0.2333,0.1041,0.996050806,31.77734207,103.6888889,3.44,92.53,6.52,2.16,92.89686777,3.44,92.53,6.52,2.16,92.89686777
Yemen-1-Sheath-L,Yemen,1,Sheath,L,11,0.2227,0.1041,0.950795176,34.87704277,98.97777778,3.47,92.8,6.45,2.19,97.60251459,3.47,92.8,6.45,2.19,97.60251459
Yemen-1-Sheath-L,Yemen,1,Sheath,L,12,0.2259,0.1027,0.977604674,33.04077577,100.4,3.24,93.98,6.58,2.07,96.13292829,3.24,93.98,6.58,2.07,96.13292829
Yemen-1-Sheath-L,Yemen,1,Sheath,L,13,0.2231,0.1028,0.964548206,33.9350544,99.15555556,3.1,91.14,6.93,1.9,94.48983416,3.1,91.14,6.93,1.9,94.48983416
Yemen-1-Sheath-L,Yemen,1,Sheath,L,14,0.2276,0.1036,0.976404976,33.12294682,101.1555556,2.8,87.37,6.61,1.64,89.48131371,2.8,87.37,6.61,1.64,89.48131371
Yemen-1-Sheath-L,Yemen,1,Sheath,L,15,0.226,0.1034,0.971416291,33.46463763,100.4444444,3.27,92.31,6.69,2.04,95.02620133,3.27,92.31,6.69,2.04,95.02620133
Yemen-1-Sheath-L,Yemen,1,Sheath,L,16,0.2251,0.1033,0.968484457,33.66544813,100.0444444,3.34,94.62,6.94,2.16,97.69903821,3.34,94.62,6.94,2.16,97.69903821
Yemen-1-Sheath-M,Yemen,1,Sheath,M,1,0.2083,0.0938,0.986969912,32.39932107,92.57777778,2.53,85.74,6.57,1.42,86.87194911,2.53,85.74,6.57,1.42,86.87194911
Yemen-1-Sheath-M,Yemen,1,Sheath,M,2,0.2126,0.0956,0.988377499,32.30291104,94.48888889,3.7,101,6.33,2.51,102.1876764,3.7,101,6.33,2.51,102.1876764
Yemen-1-Sheath-M,Yemen,1,Sheath,M,3,0.2132,0.095,0.997426901,31.683089,94.75555556,3.45,102.5,6.83,2.38,102.7644231,3.45,102.5,6.83,2.38,102.7644231
Yemen-1-Sheath-M,Yemen,1,Sheath,M,4,0.2062,0.0935,0.980154486,32.86613109,91.64444444,3.95,105.45,6.91,2.84,107.5850812,3.95,105.45,6.91,2.84,107.5850812
Yemen-1-Sheath-M,Yemen,1,Sheath,M,5,0.2126,0.0941,1.004132719,31.22378635,94.48888889,3.56,99.48,6.56,2.39,99.07056914,3.56,99.48,6.56,2.39,99.07056914
Yemen-1-Sheath-M,Yemen,1,Sheath,M,6,0.2073,0.092,1.001449275,31.40758388,92.13333333,3.6,101.43,7.25,2.49,101.2832127,3.6,101.43,7.25,2.49,101.2832127
Yemen-1-Sheath-M,Yemen,1,Sheath,M,7,0.21,0.0922,1.012292119,30.66492338,93.33333333,3.65,104.3,6.78,2.57,103.0335,3.65,104.3,6.78,2.57,103.0335
Yemen-1-Sheath-M,Yemen,1,Sheath,M,8,0.2121,0.0942,1.000707714,31.45837575,94.26666667,3.45,101.07,6.56,2.35,100.9985219,3.45,101.07,6.56,2.35,100.9985219
