Repository: jordanpennells/PhD-sorghum

File: nanopaper_benchmarking_biomass.csv (part 2 of 2)
Biomass,Section,Level,Nanopaper,Strip,weight,thickness,density,porosity,grammage,strain_star,UTS_star,E_star,toughness_star,TI_star
Sugargraze,Stem(>1m),M,2,4,0.2139,0.1009,0.942186984,35.46664494,95.06666667,2.76,91.58,6.21,1.65,97.1993899
Sugargraze,Stem(>1m),M,2,5,0.2142,0.1006,0.946322068,35.18342003,95.2,2.49,87.75,6.41,1.41,92.72741597
Sugargraze,Stem(>1m),M,2,6,0.216,0.1028,0.93385214,36.03752465,96,1.95,77.16,6.43,0.94,82.6255
Sugargraze,Stem(>1m),M,2,7,0.2154,0.1014,0.944115713,35.33454018,95.73333333,3.12,94.76,6.07,1.95,100.3690529
Sugargraze,Stem(>1m),M,2,8,0.2145,0.1018,0.936476752,35.85775673,95.33333333,2.35,82.46,5.91,1.23,88.05344056
Sugargraze,Stem(>1m),H,1,1,0.2285,0.0939,1.081528813,25.92268403,101.5555556,3.36,113.42,7.65,2.57,104.8700678
Sugargraze,Stem(>1m),H,1,2,0.2304,0.0934,1.096359743,24.90686692,102.4,3.65,120.39,7.31,2.96,109.8088477
Sugargraze,Stem(>1m),H,1,3,0.2316,0.0944,1.09039548,25.31537807,102.9333333,3.41,116.13,7.61,2.68,106.5026425
Sugargraze,Stem(>1m),H,1,4,0.2341,0.0939,1.108034552,24.10722246,104.0444444,2.33,101.06,7.38,1.5,91.20654208
Sugargraze,Stem(>1m),H,1,5,0.2332,0.0943,1.09909273,24.71967602,103.6444444,2.63,105.54,6.91,1.79,96.0246548
Sugargraze,Stem(>1m),H,1,6,0.233,0.0942,1.099315876,24.70439203,103.5555556,3.12,112.83,7.42,2.34,102.6365601
Sugargraze,Stem(>1m),H,1,7,0.2285,0.0938,1.082681829,25.84371035,101.5555556,3.14,112.67,7.53,2.35,104.0656608
Sugargraze,Stem(>1m),H,1,8,0.2323,0.0934,1.105400904,24.28760931,103.2444444,,,,,
Sugargraze,Stem(>1m),H,2,1,0.225,0.0948,1.054852321,27.74984105,100,2.66,97.48,6.92,1.71,92.41104
Sugargraze,Stem(>1m),H,2,2,0.2251,0.0951,1.051992055,27.94574965,100.0444444,2.91,105.36,7.73,2.05,100.1528476
Sugargraze,Stem(>1m),H,2,3,0.2269,0.0947,1.064883257,27.06279061,100.8444444,3.72,119.78,7.14,3,112.4818136
Sugargraze,Stem(>1m),H,2,4,0.2277,0.0953,1.061909759,27.26645489,101.2,3.77,120.99,6.93,3.05,113.9362352
Sugargraze,Stem(>1m),H,2,5,0.229,0.0967,1.052510629,27.91023092,101.7777778,2.98,105.44,6.69,2.07,100.1795109
Sugargraze,Stem(>1m),H,2,6,0.2295,0.0983,1.037639878,28.92877548,102,2.35,94.93,6.62,1.42,91.48646078
Sugargraze,Stem(>1m),H,2,7,0.228,0.0945,1.072310406,26.55408181,101.3333333,2.56,99.38,6.92,1.64,92.67838816
Sugargraze,Stem(>1m),H,2,8,0.2258,0.0954,1.051945027,27.94897077,100.3555556,2.16,92.96,6.82,1.25,88.36963685
Yemen,Leaf,L,1,1,0.2304,0.0944,1.084745763,25.70234502,102.4,2.98,84.7,7.06,1.74,78.0828125
Yemen,Leaf,L,1,2,0.2341,0.0999,1.04148593,28.66534723,104.0444444,3.16,79,5.69,1.7,75.85316104
Yemen,Leaf,L,1,3,0.2311,0.0988,1.039586145,28.79546953,102.7111111,2.57,76.76,6.67,1.33,73.83707486
Yemen,Leaf,L,1,4,0.233,0.0994,1.041806394,28.64339768,103.5555556,2.08,70.58,6.91,0.97,67.74771245
Yemen,Leaf,L,1,5,0.2321,0.097,1.063459336,27.16031948,103.1555556,2.23,73.85,6.55,1.09,69.44318182
Yemen,Leaf,L,1,6,0.2289,0.0978,1.040218132,28.75218272,101.7333333,,,,,
Yemen,Leaf,L,1,7,0.2338,0.0971,1.070145326,26.70237496,103.9111111,3.48,87.7,6.68,2.1,81.95148631
Yemen,Leaf,L,1,8,0.2304,0.0992,1.032258065,29.29739284,102.4,3.57,85.34,5.66,2.08,82.673125
Yemen,Leaf,L,2,1,0.2391,0.1039,1.022778312,29.94669093,106.2666667,2.49,63.79,5.51,1.08,62.36933187
Yemen,Leaf,L,2,2,0.237,0.0979,1.075927818,26.30631387,105.3333333,,,,,
Yemen,Leaf,L,2,3,0.2375,0.1002,1.053448658,27.84598231,105.5555556,4.28,83,5.8,2.47,78.78884211
Yemen,Leaf,L,2,4,0.2385,0.1029,1.030126336,29.44340163,106,2.62,65.03,5.68,1.15,63.12817925
Yemen,Leaf,L,2,5,0.242,0.1087,0.989471532,32.22797724,107.5555556,2.12,58.02,5.54,0.83,58.63736157
Yemen,Leaf,L,2,6,0.2406,0.102,1.048366013,28.19410869,106.9333333,3.07,70.92,5.74,1.47,67.64812968
Yemen,Leaf,L,2,7,0.2358,0.0967,1.083764219,25.76957403,104.8,3.95,85.36,6.38,2.36,78.76251908
Yemen,Leaf,L,2,8,0.2359,0.0999,1.049493938,28.11685354,104.8444444,,,,,
Yemen,Leaf,M,1,1,0.2244,0.0908,1.098384728,24.76816929,99.73333333,3.65,100.96,6.78,2.53,91.91679144
Yemen,Leaf,M,1,2,0.2261,0.0922,1.089901181,25.34923418,100.4888889,3,92.56,6.62,1.88,84.92513047
Yemen,Leaf,M,1,3,0.2256,0.0934,1.073518915,26.47130719,100.2666667,4.36,104.83,6.32,3.15,97.65081782
Yemen,Leaf,M,1,4,0.2249,0.0926,1.079433645,26.06618868,99.95555556,3.3,97.24,7.19,2.22,90.08427746
Yemen,Leaf,M,1,5,0.2273,0.0921,1.096875377,24.87154952,101.0222222,3.74,103.1,7.05,2.65,93.99426969
Yemen,Leaf,M,1,6,0.2274,0.0923,1.094980137,25.00136046,101.0666667,3.69,100.76,7.34,2.59,92.01993404
Yemen,Leaf,M,1,7,0.2261,0.0916,1.097040272,24.86025536,100.4888889,2.56,87.11,6.74,1.49,79.40455993
Yemen,Leaf,M,1,8,0.2239,0.092,1.081642512,25.91489643,99.51111111,3.76,97.87,6.69,2.53,90.48276016
Yemen,Leaf,M,2,1,0.2245,0.093,1.072879331,26.51511432,99.77777778,3.65,99,6.66,2.5,92.27505568
Yemen,Leaf,M,2,2,0.2233,0.0915,1.084638737,25.70967554,99.24444444,3.51,97.47,7.02,2.37,89.86402262
Yemen,Leaf,M,2,3,0.2235,0.0925,1.073873874,26.44699494,99.33333333,3.23,93.44,6.84,2.06,87.01208054
Yemen,Leaf,M,2,4,0.2248,0.0927,1.077789764,26.1787833,99.91111111,3.93,103.61,7.54,2.85,96.1319206
Yemen,Leaf,M,2,5,0.226,0.0928,1.082375479,25.86469322,100.4444444,3.71,100,6.39,2.53,92.38938053
Yemen,Leaf,M,2,6,0.2242,0.0908,1.097405776,24.83522083,99.64444444,3.17,95.91,7.21,2.09,87.39702498
Yemen,Leaf,M,2,7,0.227,0.0937,1.0767224,26.2518904,100.8888889,3.25,94.26,7.25,2.11,87.54345595
Yemen,Leaf,M,2,8,0.2288,0.0935,1.087581699,25.50810278,101.6888889,3.82,100.83,6.92,2.64,92.71027644
Yemen,Leaf,H,1,1,0.1856,0.0724,1.139349294,21.96237712,82.48888889,3.91,121.64,8.4,3.31,106.762694
Yemen,Leaf,H,1,2,0.1889,0.0748,1.122400475,23.12325511,83.95555556,4.53,130.86,8.42,4.15,116.5894018
Yemen,Leaf,H,1,3,0.1883,0.0746,1.121834972,23.16198824,83.68888889,3.14,111.97,7.69,2.38,99.80968933
Yemen,Leaf,H,1,4,0.1872,0.0761,1.093298292,25.11655536,83.2,3.31,107.9,8.3,2.47,98.6921875
Yemen,Leaf,H,1,5,0.1879,0.0748,1.116458705,23.53022571,83.51111111,3.88,122.17,8.78,3.3,109.4263491
Yemen,Leaf,H,1,6,0.1857,0.0739,1.116824538,23.50516865,82.53333333,4.79,129.94,8.63,4.48,116.3477302
Yemen,Leaf,H,1,7,0.1891,0.0749,1.122088711,23.14460884,84.04444444,3.96,122.33,8.52,3.37,109.0199008
Yemen,Leaf,H,1,8,0.1887,0.0736,1.139492754,21.95255112,83.86666667,,,,,
Yemen,Leaf,H,2,1,0.1845,0.0766,1.070496084,26.67835044,82,3.71,111.04,7.55,2.85,103.7276098
Yemen,Leaf,H,2,2,0.1872,0.0749,1.110814419,23.9168206,83.2,3.06,105.82,8.07,2.22,95.2634375
Yemen,Leaf,H,2,3,0.1878,0.0774,1.078380706,26.13830779,83.46666667,3.54,107.33,7.3,2.6,99.52885783
Yemen,Leaf,H,2,4,0.1823,0.076,1.066081871,26.98069374,81.02222222,4.49,120.57,8.11,3.77,113.0963796
Yemen,Leaf,H,2,5,0.1889,0.0749,1.120901943,23.22589429,83.95555556,,,,,
Yemen,Leaf,H,2,6,0.1869,0.0748,1.110516934,23.9371963,83.06666667,,,,,
Yemen,Leaf,H,2,7,0.1897,0.079,1.067229255,26.90210585,84.31111111,,,,,
Yemen,Leaf,H,2,8,0.1838,0.0756,1.080540858,25.99035217,81.68888889,,,,,
Yemen,Sheath,L,1,1,0.2213,0.1022,0.962383127,34.08334748,98.35555556,3.19,93.01,6.28,1.98,96.64550158
Yemen,Sheath,L,1,2,0.228,0.1032,0.981912145,32.74574351,101.3333333,3.01,88.8,6.65,1.78,90.43578947
Yemen,Sheath,L,1,3,0.2278,0.1032,0.981050818,32.80473848,101.2444444,3.17,93.69,6.22,1.98,95.49964004
Yemen,Sheath,L,1,4,0.229,0.104,0.978632479,32.97037818,101.7777778,2.86,88.77,6.4,1.7,90.70820961
Yemen,Sheath,L,1,5,0.2263,0.1025,0.981246612,32.79132791,100.5777778,3.17,94.52,6.91,2.02,96.32644719
Yemen,Sheath,L,1,6,0.2278,0.1041,0.972569111,33.38567734,101.2444444,3.18,93,6.4,1.98,95.62302458
Yemen,Sheath,L,1,7,0.2286,0.1031,0.985451018,32.5033549,101.6,2.89,91.14,6.57,1.75,92.48557087
Yemen,Sheath,L,1,8,0.2288,0.1036,0.981552982,32.77034373,101.6888889,3.42,95.94,6.62,2.22,97.74306818
Yemen,Sheath,L,2,1,0.224,0.1033,0.963751748,33.98960631,99.55555556,3.36,90.09,6.56,2.04,93.47842969
Yemen,Sheath,L,2,2,0.2333,0.1041,0.996050806,31.77734207,103.6888889,3.44,92.53,6.52,2.16,92.89686777
Yemen,Sheath,L,2,3,0.2227,0.1041,0.950795176,34.87704277,98.97777778,3.47,92.8,6.45,2.19,97.60251459
Yemen,Sheath,L,2,4,0.2259,0.1027,0.977604674,33.04077577,100.4,3.24,93.98,6.58,2.07,96.13292829
Yemen,Sheath,L,2,5,0.2231,0.1028,0.964548206,33.9350544,99.15555556,3.1,91.14,6.93,1.9,94.48983416
Yemen,Sheath,L,2,6,0.2276,0.1036,0.976404976,33.12294682,101.1555556,2.8,87.37,6.61,1.64,89.48131371
Yemen,Sheath,L,2,7,0.226,0.1034,0.971416291,33.46463763,100.4444444,3.27,92.31,6.69,2.04,95.02620133
Yemen,Sheath,L,2,8,0.2251,0.1033,0.968484457,33.66544813,100.0444444,3.34,94.62,6.94,2.16,97.69903821
Yemen,Sheath,M,1,1,0.2083,0.0938,0.986969912,32.39932107,92.57777778,2.53,85.74,6.57,1.42,86.87194911
Yemen,Sheath,M,1,2,0.2126,0.0956,0.988377499,32.30291104,94.48888889,3.7,101,6.33,2.51,102.1876764
Yemen,Sheath,M,1,3,0.2132,0.095,0.997426901,31.683089,94.75555556,3.45,102.5,6.83,2.38,102.7644231
Yemen,Sheath,M,1,4,0.2062,0.0935,0.980154486,32.86613109,91.64444444,3.95,105.45,6.91,2.84,107.5850812
Yemen,Sheath,M,1,5,0.2126,0.0941,1.004132719,31.22378635,94.48888889,3.56,99.48,6.56,2.39,99.07056914
Yemen,Sheath,M,1,6,0.2073,0.092,1.001449275,31.40758388,92.13333333,3.6,101.43,7.25,2.49,101.2832127
Yemen,Sheath,M,1,7,0.21,0.0922,1.012292119,30.66492338,93.33333333,3.65,104.3,6.78,2.57,103.0335
Yemen,Sheath,M,1,8,0.2121,0.0942,1.000707714,31.45837575,94.26666667,3.45,101.07,6.56,2.35,100.9985219
Yemen,Sheath,M,2,1,0.2137,0.0962,0.987294987,32.37705566,94.97777778,3.87,104.18,6.51,2.72,105.5206411
Yemen,Sheath,M,2,2,0.2156,0.096,0.998148148,31.63368848,95.82222222,3.29,96.36,6.13,2.11,96.53877551
Yemen,Sheath,M,2,3,0.2121,0.0959,0.98296837,32.67339933,94.26666667,3.19,95.31,6.82,2.05,96.96141089
Yemen,Sheath,M,2,4,0.2162,0.0962,0.998844999,31.58595898,96.08888889,3.41,100.96,6.61,2.31,101.0767438
Yemen,Sheath,M,2,5,0.215,0.0959,0.996408296,31.75285646,95.55555556,3.86,103.16,6.93,2.71,103.5318558
Yemen,Sheath,M,2,6,0.2127,0.0943,1.002474373,31.33737174,94.53333333,3.79,102.75,7.02,2.65,102.4963858
Yemen,Sheath,M,2,7,0.2171,0.097,0.994730813,31.86775251,96.48888889,3.79,103.69,6.04,2.63,104.2392561
Yemen,Sheath,M,2,8,0.2117,0.0946,0.994597134,31.87690862,94.08888889,3.18,95.39,6.78,2.04,95.90817903
Yemen,Sheath,H,1,1,0.1943,0.0796,1.084868788,25.6939186,86.35555556,4.48,123.1,7.83,3.73,113.4699434
Yemen,Sheath,H,1,2,0.1927,0.0797,1.07458525,26.39827053,85.64444444,,,,,
Yemen,Sheath,H,1,3,0.191,0.0787,1.078638995,26.1206168,84.88888889,3.91,117.28,7.66,3.1,108.7296126
Yemen,Sheath,H,1,4,0.1903,0.0785,1.077423921,26.20384105,84.57777778,4.09,118.35,7.9,3.29,109.8453429
Yemen,Sheath,H,1,5,0.1886,0.0787,1.065085416,27.04894412,83.82222222,3.96,117.71,7.5,3.15,110.5169578
Yemen,Sheath,H,1,6,0.1927,0.0794,1.078645396,26.12017835,85.64444444,4.38,122,7.87,3.65,113.1048262
Yemen,Sheath,H,1,7,0.1892,0.0783,1.07393217,26.44300207,84.08888889,3.94,115.81,7.3,3.08,107.8373507
Yemen,Sheath,H,1,8,0.193,0.0797,1.07625819,26.28368559,85.77777778,3.58,112.38,7.68,2.72,104.4173238
Yemen,Sheath,H,2,1,0.2088,0.0849,1.093050648,25.13351727,92.8,4.33,106.99,6.57,3.16,97.88201509
Yemen,Sheath,H,2,2,0.2048,0.0833,1.092703748,25.15727752,91.02222222,4.79,117.56,6.68,3.81,107.5863428
Yemen,Sheath,H,2,3,0.2089,0.0841,1.103976747,24.3851543,92.84444444,3.99,108.43,7.47,2.98,98.2176484
Yemen,Sheath,H,2,4,0.207,0.0846,1.087470449,25.51572266,92,5.37,124.21,7.12,4.55,114.2191957
Yemen,Sheath,H,2,5,0.207,0.0835,1.101796407,24.53449266,92,4.16,111.57,7.05,3.2,101.2619022
Yemen,Sheath,H,2,6,0.2059,0.0844,1.084254871,25.73596774,91.51111111,4.77,115.82,7.13,3.77,106.8199029
Yemen,Sheath,H,2,7,0.2095,0.0862,1.080175303,26.01539021,93.11111111,4.84,115,7.26,3.82,106.4642005
Yemen,Sheath,H,2,8,0.2057,0.0844,1.083201685,25.80810376,91.42222222,4.2,106.34,6.57,3.04,98.17193
Yemen,Stem(<1m),L,1,1,0.2502,0.1445,0.769550173,47.29108404,111.2,1.72,42.56,4.64,0.48,55.30503597
Yemen,Stem(<1m),L,1,2,0.2495,0.1403,0.790369842,45.86507929,110.8888889,1.78,42.43,4.89,0.5,53.68372846
Yemen,Stem(<1m),L,1,3,0.2533,0.1451,0.775863389,46.85867197,112.5777778,2.03,45.53,4.55,0.61,58.68301125
Yemen,Stem(<1m),L,1,4,0.2487,0.1437,0.769195082,47.31540532,110.5333333,1.46,38.76,4.67,0.35,50.39033776
Yemen,Stem(<1m),L,1,5,0.2494,0.1411,0.785573667,46.19358444,110.8444444,1.75,42.74,4.67,0.49,54.40610064
Yemen,Stem(<1m),L,1,6,0.2509,0.1444,0.772237612,47.10701291,111.5111111,1.37,39.2,4.58,0.33,50.76157832
Yemen,Stem(<1m),L,1,7,0.248,0.1398,0.788427913,45.99808816,110.2222222,1.74,41.9,4.67,0.48,53.14372984
Yemen,Stem(<1m),L,1,8,0.252,0.1411,0.793763288,45.63265148,112,1.55,42.47,4.4,0.42,53.50461607
Yemen,Stem(<1m),L,2,1,0.2522,0.1391,0.805815161,44.80718076,112.0888889,1.78,43.94,4.47,0.51,54.52863402
Yemen,Stem(<1m),L,2,2,0.2501,0.1372,0.810171688,44.50878851,111.1555556,2,47.35,5,0.63,58.44440224
Yemen,Stem(<1m),L,2,3,0.2499,0.1376,0.807170543,44.71434639,111.0666667,1.81,44.54,4.95,0.53,55.18040816
Yemen,Stem(<1m),L,2,4,0.2487,0.1362,0.81155164,44.41427125,110.5333333,2.09,47.01,4.84,0.66,57.92607358
Yemen,Stem(<1m),L,2,5,0.2501,0.1359,0.817921674,43.9779675,111.1555556,1.88,45.16,4.54,0.56,55.21311076
Yemen,Stem(<1m),L,2,6,0.2557,0.1388,0.818764009,43.92027336,113.6444444,2.37,50.94,4.65,0.8,62.21572937
Yemen,Stem(<1m),L,2,7,0.2478,0.1351,0.815198618,44.1644782,110.1333333,1.86,45.42,4.96,0.56,55.71648305
Yemen,Stem(<1m),L,2,8,0.244,0.1342,0.808080808,44.65199945,108.4444444,2.05,47.08,4.49,0.64,58.2615
Yemen,Stem(<1m),M,1,1,0.2508,0.1191,0.9359082,35.8966986,111.4666667,2.41,65.47,5.81,1.06,69.95344199
Yemen,Stem(<1m),M,1,2,0.2526,0.1176,0.954648526,34.61311465,112.2666667,2.81,68.33,5.66,1.32,71.57608076
Yemen,Stem(<1m),M,1,3,0.2536,0.1209,0.932267255,36.14607844,112.7111111,3.18,68.34,5.36,1.5,73.3051597
Yemen,Stem(<1m),M,1,4,0.2525,0.1175,0.955082742,34.58337381,112.2222222,3.2,71.25,6.14,1.58,74.60086634
Yemen,Stem(<1m),M,1,5,0.2499,0.1177,0.943642028,35.3669844,111.0666667,2.81,68.44,6.08,1.32,72.527503
Yemen,Stem(<1m),M,1,6,0.2507,0.1207,0.923133573,36.7716731,111.4222222,3.58,71.69,4.88,1.76,77.65940068
Yemen,Stem(<1m),M,1,7,0.2544,0.1185,0.954149086,34.64732289,113.0666667,2.89,66.35,5.49,1.31,69.53839917
Yemen,Stem(<1m),M,1,8,0.2535,0.1209,0.931899642,36.17125743,112.6666667,2.4,59.87,5.01,0.96,64.24511538
Yemen,Stem(<1m),M,2,1,0.2481,0.1172,0.940841866,35.55877632,110.2666667,3.37,79.54,6.03,1.86,84.54130593
Yemen,Stem(<1m),M,2,2,0.2484,0.1176,0.93877551,35.70030752,110.4,2.86,72.61,6.23,1.43,77.34543478
Yemen,Stem(<1m),M,2,3,0.2514,0.1198,0.932665554,36.11879769,111.7333333,2.52,68.2,5.57,1.15,73.12374702
Yemen,Stem(<1m),M,2,4,0.2497,0.1167,0.950966391,34.86531572,110.9777778,2.99,75.49,6.18,1.56,79.38240589
Yemen,Stem(<1m),M,2,5,0.2487,0.1169,0.945537496,35.23715778,110.5333333,2.62,72.66,6.02,1.29,76.84518094
Yemen,Stem(<1m),M,2,6,0.252,0.1176,0.952380952,34.76842792,112,3.51,80.8,6.32,1.99,84.84
Yemen,Stem(<1m),M,2,7,0.2546,0.1204,0.939830196,35.62806879,113.1555556,3.2,76.33,5.79,1.68,81.2167989
Yemen,Stem(<1m),M,2,8,0.2538,0.1191,0.947103275,35.1299127,112.8,2.97,75.27,5.83,1.54,79.47390957
Yemen,Stem(<1m),H,1,1,0.2354,0.0966,1.083045779,25.81878228,104.6222222,2.34,95.5,8,1.56,88.2
Yemen,Stem(<1m),H,1,2,0.2337,0.0961,1.080818592,25.97132933,103.8666667,2.18,91.3,6.93,1.26,84.5
Yemen,Stem(<1m),H,1,3,0.231,0.0956,1.073919107,26.44389675,102.6666667,2.85,98.1,6.54,1.84,91.4
Yemen,Stem(<1m),H,1,4,0.2318,0.0949,1.085587168,25.64471454,103.0222222,2.62,99.3,7.86,1.74,91.5
Yemen,Stem(<1m),H,1,5,0.2308,0.095,1.079766082,26.04341905,102.5777778,2.97,105,7.01,2.07,97.2
Yemen,Stem(<1m),H,1,6,0.2357,0.0974,1.075519051,26.33431158,104.7555556,4.32,121.2,7.56,3.61,112.6
Yemen,Stem(<1m),H,1,7,0.2358,0.0987,1.061803445,27.27373666,104.8,4.54,120.8,6.99,3.79,113.8
Yemen,Stem(<1m),H,1,8,0.2353,0.0966,1.082585691,25.85029512,104.5777778,2.23,94.9,7.63,1.37,87.7
Yemen,Stem(<1m),H,2,1,0.2314,0.0967,1.063541308,27.15470496,102.8444444,3.17,99.7,6.91,2.15,93.8
Yemen,Stem(<1m),H,2,2,0.2325,0.0962,1.074151074,26.42800862,103.3333333,2.81,99.9,7.84,1.9,93
Yemen,Stem(<1m),H,2,3,0.229,0.0961,1.059081975,27.46013871,101.7777778,4.11,113.4,6.48,3.18,107.1
Yemen,Stem(<1m),H,2,4,0.2316,0.0946,1.088090204,25.47327367,102.9333333,3.54,109.3,7.27,2.65,100.4
Yemen,Stem(<1m),H,2,5,0.2341,0.0967,1.075950822,26.30473825,104.0444444,3.38,107.3,7.51,2.48,99.8
Yemen,Stem(<1m),H,2,6,0.2342,0.0977,1.065392926,27.02788177,104.0888889,3.7,111.3,7.65,2.82,104.4
Yemen,Stem(<1m),H,2,7,0.2346,0.096,1.086111111,25.60882801,104.2666667,3.46,107.7,7.78,2.57,99.2
Yemen,Stem(<1m),H,2,8,0.2325,0.0966,1.069703244,26.73265455,103.3333333,2.76,97.5,7.14,1.8,91.2
Yemen,Stem(>1m),L,1,1,0.2269,0.1273,0.792179454,45.74113331,100.8444444,2.89,63.99,4.23,1.22,80.77715183
Yemen,Stem(>1m),L,1,2,0.2274,0.121,0.835261708,42.79029397,101.0666667,3.08,72.58,4.8,1.46,86.89492084
Yemen,Stem(>1m),L,1,3,0.2307,0.1194,0.858738135,41.18231951,102.5333333,3.19,75.42,4.88,1.58,87.82654096
Yemen,Stem(>1m),L,1,4,0.2285,0.1207,0.841388198,42.37067134,101.5555556,3.17,73.94,5.09,1.56,87.87857987
Yemen,Stem(>1m),L,1,5,0.2291,0.1193,0.853497252,41.54128408,101.8222222,3.22,75.1,5.08,1.6,87.99091008
Yemen,Stem(>1m),L,1,6,0.2295,0.1205,0.846473029,42.02239527,102,3.01,72.01,5.16,1.44,85.07063725
Yemen,Stem(>1m),L,1,7,0.2299,0.1212,0.843050972,42.25678276,102.1777778,3.21,72.98,4.57,1.46,86.56653328
Yemen,Stem(>1m),L,1,8,0.2286,0.1173,0.866155158,40.67430427,101.6,3.23,75.29,5.02,1.61,86.92437992
Yemen,Stem(>1m),L,2,1,0.2223,0.1165,0.84806867,41.91310483,98.8,2.81,72.17,5.44,1.35,85.09924089
Yemen,Stem(>1m),L,2,2,0.2256,0.1182,0.848279752,41.89864713,100.2666667,3.02,75.72,5.28,1.51,89.26300532
Yemen,Stem(>1m),L,2,3,0.2296,0.1235,0.826270805,43.40610923,102.0444444,2.77,72.6,4.9,1.29,87.86465592
Yemen,Stem(>1m),L,2,4,0.2275,0.1256,0.80502477,44.86131712,101.1111111,2.81,72.09,5.14,1.33,89.55003956
Yemen,Stem(>1m),L,2,5,0.2305,0.1242,0.824834496,43.50448655,102.4444444,2.31,66.38,5.23,0.99,80.47675054
Yemen,Stem(>1m),L,2,6,0.231,0.1222,0.840152755,42.45529075,102.6666667,2.82,73.12,5.19,1.36,87.03179221
Yemen,Stem(>1m),L,2,7,0.2321,0.121,0.852525253,41.60785942,103.1555556,2.46,72.05,5.31,1.13,84.51362559
Yemen,Stem(>1m),L,2,8,0.2297,0.1218,0.838168217,42.59121798,102.0888889,,,,,
Yemen,Stem(>1m),M,1,1,0.201,0.0927,0.963682129,33.99437474,89.33333333,2.18,78.61,6.28,1.1,81.57254104
Yemen,Stem(>1m),M,1,2,0.1989,0.0927,0.953613808,34.68398575,88.4,3.65,101.39,5.95,2.41,106.3218665
Yemen,Stem(>1m),M,1,3,0.2013,0.0911,0.982070984,32.73486409,89.46666667,2.3,84.38,6.81,1.24,85.92046945
Yemen,Stem(>1m),M,1,4,0.1992,0.0907,0.976111724,33.14303263,88.53333333,3.09,96.81,6.91,1.98,99.17922063
Yemen,Stem(>1m),M,1,5,0.1981,0.0902,0.976102488,33.14366519,88.04444444,2.95,92.72,6.3,1.79,94.99002524
Yemen,Stem(>1m),M,1,6,0.1985,0.0914,0.965232191,33.88820612,88.22222222,3.58,99.26,6.25,2.36,102.8353602
Yemen,Stem(>1m),M,1,7,0.1988,0.0908,0.973078806,33.35076673,88.35555556,3.19,95.24,5.89,1.98,97.87490946
Yemen,Stem(>1m),M,1,8,0.1991,0.0932,0.949451598,34.96906866,88.48888889,3.17,90.91,6.28,1.91,95.75001005
Yemen,Stem(>1m),M,2,1,0.1963,0.0922,0.946252109,35.18821172,87.24444444,3.21,100.24,6.43,2.11,105.9337137
Yemen,Stem(>1m),M,2,2,0.1991,0.0922,0.959749337,34.26374403,88.48888889,3.15,102.55,6.3,2.11,106.8508162
Yemen,Stem(>1m),M,2,3,0.1982,0.091,0.968009768,33.6979611,88.08888889,3.1,103.98,7.1,2.12,107.4162714
Yemen,Stem(>1m),M,2,4,0.1961,0.0907,0.96092123,34.1834774,87.15555556,,,,,
Yemen,Stem(>1m),M,2,5,0.1998,0.0938,0.946695096,35.15787014,88.8,2.67,94.71,6.51,1.62,100.0427703
Yemen,Stem(>1m),M,2,6,0.1947,0.0903,0.958287191,34.36389104,86.53333333,2.89,100.28,6.29,1.85,104.6450385
Yemen,Stem(>1m),M,2,7,0.1959,0.0917,0.949472919,34.96760829,87.06666667,2.98,98.36,6.01,1.87,103.5943185
Yemen,Stem(>1m),M,2,8,0.1969,0.0912,0.959551657,34.27728377,87.51111111,,,,,
Yemen,Stem(>1m),H,1,1,0.2084,0.0837,1.106597637,24.2056413,92.62222222,3.7,120.88,7.16,2.99,109.2357294
Yemen,Stem(>1m),H,1,2,0.2085,0.083,1.116465863,23.52973538,92.66666667,3.23,118.25,7.7,2.51,105.9145683
Yemen,Stem(>1m),H,1,3,0.2081,0.0834,1.108979483,24.04250116,92.48888889,2.95,112.53,7.21,2.16,101.4716699
Yemen,Stem(>1m),H,1,4,0.2072,0.0828,1.112184648,23.82296929,92.08888889,3.98,129.98,7.4,3.44,116.869083
Yemen,Stem(>1m),H,1,5,0.2061,0.0826,1.108958838,24.04391522,91.6,4.35,132.68,6.82,3.86,119.6437555
Yemen,Stem(>1m),H,1,6,0.2086,0.0823,1.126501958,22.84233167,92.71111111,4.23,133.48,7.18,3.77,118.4906951
Yemen,Stem(>1m),H,1,7,0.2067,0.0822,1.117599351,23.45209923,91.86666667,,,,,
Yemen,Stem(>1m),H,1,8,0.2056,0.0832,1.098290598,24.77461656,91.37777778,3.37,114.63,7.03,2.55,104.371284
Yemen,Stem(>1m),H,2,1,0.2058,0.0829,1.103337354,24.42894834,91.46666667,3.73,120.87,7.94,3.05,109.5494497
Yemen,Stem(>1m),H,2,2,0.2079,0.084,1.1,24.65753425,92.4,3.05,110.57,7.29,2.24,100.5181818
Yemen,Stem(>1m),H,2,3,0.2086,0.0838,1.106337841,24.22343552,92.71111111,3.01,110.63,6.97,2.16,99.99657958
Yemen,Stem(>1m),H,2,4,0.2046,0.0815,1.115746421,23.57901224,90.93333333,3.29,116.76,7.12,2.54,104.647434
Yemen,Stem(>1m),H,2,5,0.2058,0.0838,1.091487669,25.24057061,91.46666667,3.19,115,7.34,2.4,105.3607872
Yemen,Stem(>1m),H,2,6,0.2075,0.0834,1.105782041,24.26150404,92.22222222,3.13,113.65,7.51,2.35,102.7779398
Yemen,Stem(>1m),H,2,7,0.2069,0.0829,1.109234687,24.02502144,91.95555556,2.38,101.76,7.19,1.53,91.73892702
Yemen,Stem(>1m),H,2,8,0.2076,0.0831,1.110308865,23.95144761,92.26666667,4.26,132.64,7.54,3.79,119.4622543
GreenleafBMR,Leaf,L,1,1,0.1918,0.0817,1.043383653,28.53536624,85.24444444,2.64,92.77,7.39,1.61,88.91264468
GreenleafBMR,Leaf,L,1,2,0.1942,0.0832,1.037393162,28.94567381,86.31111111,2.74,91.72,7.1,1.69,88.41392379
GreenleafBMR,Leaf,L,1,3,0.1937,0.0808,1.065456546,27.02352427,86.08888889,2.19,85.52,6.93,1.22,80.26606092
GreenleafBMR,Leaf,L,1,4,0.1919,0.0813,1.049063824,28.14631343,85.28888889,2.17,86.84,7.6,1.22,82.77856696
GreenleafBMR,Leaf,L,1,5,0.1949,0.0832,1.041132479,28.68955626,86.62222222,1.63,72.42,7.27,0.73,69.55887122
GreenleafBMR,Leaf,L,1,6,0.1925,0.0813,1.052343857,27.92165365,85.55555556,2.55,89.44,6.73,1.49,84.99123117
GreenleafBMR,Leaf,L,1,7,0.1929,0.0801,1.070328756,26.68981125,85.73333333,2.08,86.35,7.69,1.16,80.67614697
GreenleafBMR,Leaf,L,1,8,0.1919,0.0813,1.049063824,28.14631343,85.28888889,2.01,84.06,7.11,1.08,80.1285852
GreenleafBMR,Leaf,L,2,1,,,,,,,,,,
GreenleafBMR,Leaf,L,2,2,,,,,,,,,,
GreenleafBMR,Leaf,L,2,3,,,,,,,,,,
GreenleafBMR,Leaf,L,2,4,,,,,,,,,,
GreenleafBMR,Leaf,L,2,5,,,,,,,,,,
GreenleafBMR,Leaf,L,2,6,,,,,,,,,,
GreenleafBMR,Leaf,L,2,7,,,,,,,,,,
GreenleafBMR,Leaf,L,2,8,,,,,,,,,,
GreenleafBMR,Leaf,M,1,1,0.2164,0.0871,1.104222477,24.36832347,96.17777778,,,,,
GreenleafBMR,Leaf,M,1,2,0.2201,0.0876,1.116692035,23.51424421,97.82222222,2.1,92.84,7.66,1.24,83.13840981
GreenleafBMR,Leaf,M,1,3,0.2176,0.0878,1.101493293,24.55525392,96.71111111,3.31,111.92,7.7,2.5,101.6075184
GreenleafBMR,Leaf,M,1,4,0.217,0.0865,1.114964676,23.63255646,96.44444444,3.08,108.89,7.72,2.26,97.66228687
GreenleafBMR,Leaf,M,1,5,0.2165,0.0856,1.124091381,23.00743965,96.22222222,2.95,106.79,7.38,2.1,95.00117321
GreenleafBMR,Leaf,M,1,6,0.216,0.0851,1.128084606,22.73393107,96,3.65,117.06,7.59,2.92,103.7688125
GreenleafBMR,Leaf,M,1,7,0.2161,0.0846,1.135277121,22.24129308,96.04444444,3.48,114.34,7.74,2.72,100.7154975
GreenleafBMR,Leaf,M,1,8,0.2155,0.0863,1.109823613,23.98468406,95.77777778,,,,,
GreenleafBMR,Leaf,M,2,1,0.1915,0.0765,1.112563544,23.79701754,85.11111111,3.74,120.85,7.15,3.05,108.6230091
GreenleafBMR,Leaf,M,2,2,0.1918,0.0779,1.094280416,25.04928654,85.24444444,,,,,
GreenleafBMR,Leaf,M,2,3,0.1885,0.0767,1.092278719,25.18638908,83.77777778,3.54,117.23,7.18,2.81,107.3260862
GreenleafBMR,Leaf,M,2,4,0.1877,0.0758,1.100557021,24.6193821,83.42222222,3.29,115.68,7.93,2.55,105.1104102
GreenleafBMR,Leaf,M,2,5,0.1892,0.0755,1.113760118,23.71506043,84.08888889,4.02,123.81,7.68,3.4,111.1639733
GreenleafBMR,Leaf,M,2,6,0.1921,0.0759,1.124871907,22.95397894,85.37777778,,,,,
GreenleafBMR,Leaf,M,2,7,0.1919,0.0763,1.117809815,23.4376839,85.28888889,2.94,110.73,7.91,2.18,99.05978504
GreenleafBMR,Leaf,M,2,8,0.1898,0.0756,1.115814227,23.57436802,84.35555556,3.28,110.35,7.93,2.46,98.89639094
GreenleafBMR,Leaf,H,1,1,0.196,0.0743,1.172424106,19.69697901,87.11111111,3.36,121.25,7.86,2.76,103.4182079
GreenleafBMR,Leaf,H,1,2,0.1945,0.0761,1.135932253,22.19642104,86.44444444,2.44,104.75,8.1,1.67,92.21500643
GreenleafBMR,Leaf,H,1,3,0.1932,0.0752,1.141843972,21.79150879,85.86666667,2.46,107.52,8.51,1.75,94.16347826
GreenleafBMR,Leaf,H,1,4,0.1947,0.0743,1.164647824,20.22960109,86.53333333,,,,,
GreenleafBMR,Leaf,H,1,5,0.1982,0.0775,1.136630824,22.14857367,88.08888889,3.23,114.31,8.4,2.53,100.5691536
GreenleafBMR,Leaf,H,1,6,0.1959,0.0742,1.173405211,19.62978006,87.06666667,2.78,111.97,7.81,2.06,95.4231317
GreenleafBMR,Leaf,H,1,7,0.1956,0.0745,1.16689038,20.07600135,86.93333333,,,,,
GreenleafBMR,Leaf,H,1,8,0.1961,0.0749,1.163625575,20.29961816,87.15555556,3.13,117.26,8.13,2.48,100.7712468
GreenleafBMR,Leaf,H,2,1,0.2001,0.0781,1.138711054,22.00609218,88.93333333,1.78,92.57,7.88,0.99,81.29366942
GreenleafBMR,Leaf,H,2,2,0.1991,0.0791,1.118696446,23.37695574,88.48888889,2.12,94.78,7.43,1.28,84.72360874
GreenleafBMR,Leaf,H,2,3,0.1986,0.0785,1.124416136,22.98519617,88.26666667,2.04,93.32,7.39,1.2,82.99418429
GreenleafBMR,Leaf,H,2,4,0.1975,0.0777,1.12970113,22.62321029,87.77777778,,,,,
GreenleafBMR,Leaf,H,2,5,0.1992,0.078,1.135042735,22.25734691,88.53333333,1.53,88.3,8.54,0.81,77.79442771
GreenleafBMR,Leaf,H,2,6,0.1975,0.0788,1.11393119,23.70334315,87.77777778,,,,,
GreenleafBMR,Leaf,H,2,7,0.1991,0.0792,1.117283951,23.47370201,88.48888889,2.33,102.12,7.46,1.52,91.40022099
GreenleafBMR,Leaf,H,2,8,0.1997,0.0767,1.157178039,20.74123024,88.75555556,,,,,
GreenleafBMR,Sheath,L,1,1,0.2228,0.1028,0.963251189,34.02389117,99.02222222,3.12,108.55,6.62,2.18,112.6912702
GreenleafBMR,Sheath,L,1,2,0.2223,0.0995,0.992964824,31.98871068,98.8,2.53,105.02,7.01,1.64,105.7640688
GreenleafBMR,Sheath,L,1,3,0.2223,0.0991,0.996972755,31.71419488,98.8,2.45,104.02,6.79,1.59,104.3358502
GreenleafBMR,Sheath,L,1,4,0.2222,0.0988,0.999550157,31.53766045,98.75555556,2.29,97.99,7.56,1.42,98.03409991
GreenleafBMR,Sheath,L,1,5,0.2249,0.0994,1.00558909,31.12403492,99.95555556,2.36,99.53,7,1.48,98.97680969
GreenleafBMR,Sheath,L,1,6,0.2232,0.0975,1.017435897,30.31260976,99.2,,,,,
GreenleafBMR,Sheath,L,1,7,0.2224,0.0986,1.002479153,31.33704434,98.84444444,2.21,93.11,6.83,1.28,92.87973696
GreenleafBMR,Sheath,L,1,8,0.2232,0.0972,1.020576132,30.09752523,99.2,3.25,115.53,7.07,2.45,113.2007661
GreenleafBMR,Sheath,L,2,1,0.2289,0.1001,1.016317016,30.38924546,101.7333333,4.08,104.72,6.55,2.78,103.0387156
GreenleafBMR,Sheath,L,2,2,0.2265,0.1045,0.963317384,34.01935723,100.6666667,2.62,79.84,6.81,1.38,82.8802649
GreenleafBMR,Sheath,L,2,3,0.2283,0.1024,0.990885417,32.13113584,101.4666667,,,,,
GreenleafBMR,Sheath,L,2,4,0.2297,0.1002,1.018851187,30.21567216,102.0888889,3.3,92.58,6.07,1.99,90.86704832
GreenleafBMR,Sheath,L,2,5,0.2298,0.1029,0.992549401,32.01716433,102.1333333,4.16,106.23,5.91,2.86,107.0274184
GreenleafBMR,Sheath,L,2,6,0.2289,0.1008,1.009259259,30.87265348,101.7333333,2.4,77.99,6.23,1.21,77.27449541
GreenleafBMR,Sheath,L,2,7,0.2275,0.0988,1.023391813,29.90467035,101.1111111,3.02,88.42,6.44,1.75,86.39897143
GreenleafBMR,Sheath,L,2,8,0.2256,0.0981,1.022086306,29.9940886,100.2666667,,,,,
GreenleafBMR,Sheath,M,1,1,0.2126,0.0925,1.021501502,30.03414373,94.48888889,2.9,109.34,7.64,2.08,107.0385113
GreenleafBMR,Sheath,M,1,2,0.2118,0.0906,1.038999264,28.83566684,94.13333333,3.38,122.79,7.5,2.72,118.1810269
GreenleafBMR,Sheath,M,1,3,0.2144,0.0928,1.026819923,29.66986826,95.28888889,3.06,109.93,7.29,2.21,107.058694
GreenleafBMR,Sheath,M,1,4,0.2136,0.0926,1.025197984,29.78095999,94.93333333,2.79,106.38,8.27,1.97,103.765323
GreenleafBMR,Sheath,M,1,5,0.2125,0.0914,1.03330902,29.22540958,94.44444444,2.53,103.53,7.73,1.69,100.19268
GreenleafBMR,Sheath,M,1,6,0.2125,0.0931,1.014440864,30.51774904,94.44444444,,,,,
GreenleafBMR,Sheath,M,1,7,0.2129,0.092,1.028502415,29.55462908,94.62222222,,,,,
GreenleafBMR,Sheath,M,1,8,0.2127,0.0921,1.026420557,29.6972221,94.53333333,1.71,87.94,7.69,0.9,85.67638223
GreenleafBMR,Sheath,M,2,1,0.2135,0.0931,1.019214703,30.19077374,94.88888889,2.32,92.04,6.98,1.36,90.30481967
GreenleafBMR,Sheath,M,2,2,0.2115,0.091,1.032967033,29.24883336,94,4.2,129.22,7.63,3.61,125.0959574
GreenleafBMR,Sheath,M,2,3,0.2122,0.0931,1.013008712,30.61584163,94.31111111,3.61,116.08,7.12,2.75,114.5893402
GreenleafBMR,Sheath,M,2,4,0.2138,0.092,1.032850242,29.25683277,95.02222222,2.83,103.71,7.2,1.91,100.4114593
GreenleafBMR,Sheath,M,2,5,0.2137,0.0908,1.046010768,28.35542682,94.97777778,1.66,82.29,7.47,0.83,78.6703182
GreenleafBMR,Sheath,M,2,6,0.2102,0.0913,1.023244493,29.91476074,93.42222222,2.22,93.41,7.67,1.32,91.28805542
GreenleafBMR,Sheath,M,2,7,0.2118,0.091,1.034432234,29.14847709,94.13333333,1.71,83.68,7.44,0.87,80.89461756
GreenleafBMR,Sheath,M,2,8,0.2106,0.092,1.017391304,30.31566409,93.6,,,,,
GreenleafBMR,Sheath,H,1,1,0.1948,0.0761,1.137684333,22.07641552,86.57777778,3.31,124.45,7.87,2.73,109.3888668
GreenleafBMR,Sheath,H,1,2,0.1926,0.0772,1.10880829,24.0542267,85.6,2.4,105.62,8.2,1.65,95.25542056
GreenleafBMR,Sheath,H,1,3,0.189,0.0758,1.10817942,24.09730003,84,3.13,116.18,8.29,2.43,104.838619
GreenleafBMR,Sheath,H,1,4,0.1944,0.0774,1.11627907,23.54252947,86.4,3.49,125.56,8.15,2.96,112.4808333
GreenleafBMR,Sheath,H,1,5,0.1914,0.0766,1.110530896,23.93623997,85.06666667,,,,,
GreenleafBMR,Sheath,H,1,6,0.1901,0.0761,1.110235071,23.956502,84.48888889,,,,,
GreenleafBMR,Sheath,H,1,7,0.1926,0.0756,1.132275132,22.44690875,85.6,2.51,110.46,8.39,1.83,97.55579439
GreenleafBMR,Sheath,H,1,8,0.1937,0.0764,1.126817917,22.82069059,86.08888889,,,,,
GreenleafBMR,Sheath,H,2,1,0.1911,0.075,1.132444444,22.43531202,84.93333333,3.79,129.37,7.92,3.29,114.2395997
GreenleafBMR,Sheath,H,2,2,0.1922,0.076,1.123976608,23.01530081,85.42222222,4.05,132.94,8.36,3.63,118.2764828
GreenleafBMR,Sheath,H,2,3,0.1876,0.0761,1.095634399,24.956548,83.37777778,2.06,97.04,8.47,1.28,88.56969083
GreenleafBMR,Sheath,H,2,4,0.1903,0.0752,1.124704492,22.96544577,84.57777778,3.42,122.05,8.63,2.82,108.5173936
GreenleafBMR,Sheath,H,2,5,0.1907,0.0756,1.121105232,23.2119704,84.75555556,4.37,138.43,8.15,4.05,123.476366
GreenleafBMR,Sheath,H,2,6,0.1902,0.0761,1.110819098,23.91650016,84.53333333,3.07,115.53,7.72,2.35,104.0043336
GreenleafBMR,Sheath,H,2,7,0.1903,0.0755,1.120235467,23.27154334,84.57777778,1.77,92.2,8.68,1.02,82.30412507
GreenleafBMR,Sheath,H,2,8,0.1872,0.076,1.094736842,25.01802451,83.2,,,,,
GreenleafBMR,Stem,L,1,1,0.1831,0.103,0.790075512,45.88523888,81.37777778,1.88,62.76,5.31,0.73,79.43544511
GreenleafBMR,Stem,L,1,2,0.1862,0.1026,0.806584362,44.75449574,82.75555556,1.83,63.7,5.65,0.73,78.975
GreenleafBMR,Stem,L,1,3,0.1843,0.101,0.8110011,44.45197944,81.91111111,1.67,63.19,6.09,0.65,77.91604721
GreenleafBMR,Stem,L,1,4,0.187,0.1026,0.810049816,44.5171359,83.11111111,2.5,70.97,5.86,1.16,87.61189572
GreenleafBMR,Stem,L,1,5,0.185,0.1014,0.810870042,44.46095605,82.22222222,2.4,73.13,5.57,1.12,90.18707838
GreenleafBMR,Stem,L,1,6,0.1834,0.1026,0.794455274,45.58525521,81.51111111,2.23,67.93,5.63,0.98,85.50512814
GreenleafBMR,Stem,L,1,7,0.1849,0.1024,0.802517361,45.03305746,82.17777778,1.73,63.8,5.76,0.67,79.49983775
GreenleafBMR,Stem,L,1,8,0.1825,0.1017,0.797552715,45.37310172,81.11111111,1.37,55.08,5.25,0.44,69.06126575
GreenleafBMR,Stem,L,2,1,0.1877,0.1027,0.812290382,44.36367247,83.42222222,2.68,70.11,5.2,1.22,86.3114984
GreenleafBMR,Stem,L,2,2,0.1874,0.1046,0.796260888,45.46158301,83.28888889,,,,,
GreenleafBMR,Stem,L,2,3,0.1843,0.1031,0.794482164,45.58341342,81.91111111,2.16,62.47,5.66,0.84,78.62983315
GreenleafBMR,Stem,L,2,4,0.1858,0.102,0.809586057,44.54890023,82.57777778,2.67,73.4,6.09,1.28,90.66361679
GreenleafBMR,Stem,L,2,5,0.1882,0.1041,0.803500907,44.96569128,83.64444444,2.63,70.8,6.02,1.23,88.11439957
GreenleafBMR,Stem,L,2,6,0.1857,0.1028,0.802853437,45.01003856,82.53333333,2.55,67.72,5.8,1.13,84.34914378
GreenleafBMR,Stem,L,2,7,0.1883,0.1041,0.803927847,44.93644882,83.68888889,2.07,61.83,6.02,0.83,76.90988715
GreenleafBMR,Stem,L,2,8,0.1873,0.1021,0.815322668,44.15598162,83.24444444,,,,,
GreenleafBMR,Stem,M,1,1,0.1981,0.0959,0.918085969,37.11739937,88.04444444,2.57,87.8,5.99,1.45,95.63374558
GreenleafBMR,Stem,M,1,2,0.199,0.0949,0.931975179,36.16608366,88.44444444,2.29,85.37,6.88,1.28,91.60115201
GreenleafBMR,Stem,M,1,3,0.1983,0.0953,0.924798881,36.65761091,88.13333333,2.29,81.4,6.34,1.19,88.01913767
GreenleafBMR,Stem,M,1,4,0.1994,0.096,0.923148148,36.77067478,88.62222222,1.92,75.97,6.14,0.91,82.29448345
GreenleafBMR,Stem,M,1,5,0.1983,0.0935,0.942602496,35.43818524,88.13333333,3.57,102.77,6.52,2.46,109.0279312
GreenleafBMR,Stem,M,1,6,0.1977,0.0946,0.928823115,36.38197843,87.86666667,2.33,84.43,6.33,1.26,90.89997724
GreenleafBMR,Stem,M,1,7,0.1996,0.0962,0.922152922,36.83884095,88.71111111,3.38,96.5,6.31,2.19,104.6464178
GreenleafBMR,Stem,M,1,8,0.197,0.0945,0.926513815,36.54014963,87.55555556,1.88,71.94,6.32,0.85,77.64590102
GreenleafBMR,Stem,M,2,1,0.2022,0.0969,0.927416581,36.47831639,89.86666667,3.46,93.43,6.55,2.14,100.7422144
GreenleafBMR,Stem,M,2,2,0.1993,0.0953,0.929462516,36.33818383,88.57777778,3.59,95.47,5.99,2.31,102.7152772
GreenleafBMR,Stem,M,2,3,0.2016,0.0958,0.935281837,35.93960019,89.6,3.21,91.74,6.4,1.97,98.08808036
GreenleafBMR,Stem,M,2,4,0.2065,0.1035,0.886741814,39.2642593,91.77777778,3.42,85.61,5.29,1.95,96.54444915
GreenleafBMR,Stem,M,2,5,0.2017,0.0947,0.946615042,35.16335331,89.64444444,2.23,76.57,6.07,1.1,80.88821393
GreenleafBMR,Stem,M,2,6,0.2022,0.0955,0.941012216,35.54710847,89.86666667,2.8,85.78,6.59,1.59,91.15715875
GreenleafBMR,Stem,M,2,7,0.2023,0.0957,0.939510043,35.64999706,89.91111111,2.66,84.99,6.15,1.48,90.46204523
GreenleafBMR,Stem,M,2,8,0.2006,0.0929,0.959693817,34.26754681,89.15555556,3.12,91.98,6.62,1.94,95.8430683
GreenleafBMR,Stem,H,1,1,0.1862,0.0792,1.044893378,28.4319604,82.75555556,3.75,117.3,6.59,2.88,112.2602578
GreenleafBMR,Stem,H,1,2,0.1857,0.0832,0.991987179,32.05567264,82.53333333,3.19,106.08,6.85,2.23,106.9368659
GreenleafBMR,Stem,H,1,3,0.1883,0.0823,1.016875928,30.35096382,83.68888889,,,,,
GreenleafBMR,Stem,H,1,4,0.1878,0.0791,1.055204383,27.72572722,83.46666667,3.72,119.27,6.98,2.96,113.0302356
GreenleafBMR,Stem,H,1,5,0.1884,0.0802,1.044056525,28.48927909,83.73333333,3.12,109.62,7.62,2.29,104.9943153
GreenleafBMR,Stem,H,1,6,0.1904,0.0798,1.06042885,27.36788699,84.62222222,3.68,116.8,7.19,2.88,110.1441176
GreenleafBMR,Stem,H,1,7,0.1851,0.0797,1.061759375,27.27675511,84.62222222,,,,,
GreenleafBMR,Stem,H,1,8,0.186,0.08,1.028333333,29.56621005,82.26666667,,,,,
GreenleafBMR,Stem,H,2,1,0.1905,0.079,1.046413502,28.32784232,82.66666667,3.95,124.52,6.97,3.29,118.9969355
GreenleafBMR,Stem,H,2,2,0.1907,0.0784,1.079931973,26.03205666,84.66666667,3.51,120.82,8.04,2.85,111.8774173
GreenleafBMR,Stem,H,2,3,0.1913,0.08,1.059444444,27.43531202,84.75555556,4.65,138.55,8.28,4.48,130.7760881
GreenleafBMR,Stem,H,2,4,0.1884,0.0781,1.088632807,25.43610911,85.02222222,,,,,
GreenleafBMR,Stem,H,2,5,0.1922,0.0798,1.049289891,28.13082936,83.73333333,2.79,108.09,7.27,1.97,103.0125239
GreenleafBMR,Stem,H,2,6,0.1907,0.0783,1.090960692,25.2766649,85.42222222,4.33,138.11,8.27,4.04,126.5948452
GreenleafBMR,Stem,H,2,7,0.1893,0.0787,1.076944797,26.23665771,84.75555556,4.28,133.2,7.96,3.83,123.6832197
GreenleafBMR,Stem,H,2,8,0.1847,0.0797,1.055625261,27.6968999,84.13333333,,,,,
Graingrass,Leaf,L,1,1,0.1941,0.0803,1.074304691,26.41748694,86.26666667,1.77,83.97,7.42,0.92,78.16218315
Graingrass,Leaf,L,1,2,0.1926,0.0812,1.054187192,27.7953978,85.6,2.04,86.73,6.92,1.06,82.27191589
Graingrass,Leaf,L,1,3,0.1943,0.0806,1.071408878,26.61583028,86.35555556,2.26,90.03,6.84,1.31,84.02954452
Graingrass,Leaf,L,1,4,0.1932,0.0785,1.093842887,25.07925428,85.86666667,2.64,99.17,7.32,1.73,90.66201475
Graingrass,Leaf,L,1,5,0.1925,0.081,1.056241427,27.65469681,85.55555556,2.25,89.66,6.95,1.31,84.8858961
Graingrass,Leaf,L,1,6,0.1961,0.079,1.10323488,24.43596709,87.15555556,1.52,78.53,7.05,0.69,71.18157828
Graingrass,Leaf,L,1,7,0.1956,0.0777,1.118833119,23.3675946,86.93333333,,,,,
Graingrass,Leaf,L,1,8,0.1928,0.0798,1.0737956,26.45235616,85.68888889,1.4,72.4,6.81,0.59,67.42437759
Graingrass,Leaf,L,2,1,0.1954,0.0767,1.132261336,22.44785372,86.84444444,2.5,94.14,7.41,1.58,83.14334954
Graingrass,Leaf,L,2,2,0.1962,0.0795,1.096855346,24.87292151,87.2,1.89,83.19,7.06,0.99,75.84409404
Graingrass,Leaf,L,2,3,0.1946,0.0803,1.077072091,26.22793899,86.48888889,2.15,88.43,7.38,1.22,82.10221095
Graingrass,Leaf,L,2,4,0.1957,0.0794,1.095438007,24.9699995,86.97777778,2.23,89.03,6.86,1.28,81.27342616
Graingrass,Leaf,L,2,5,0.1959,0.0787,1.106310885,24.22528183,87.06666667,1.67,81.74,7.5,0.81,73.88519908
Graingrass,Leaf,L,2,6,0.1948,0.0776,1.115693013,23.58267037,86.57777778,2.4,94.84,7.89,1.52,85.00546201
Graingrass,Leaf,L,2,7,0.1957,0.0789,1.102379946,24.49452421,86.97777778,2.14,88.31,7.39,1.24,80.10849642
Graingrass,Leaf,L,2,8,0.1936,0.0793,1.085049741,25.6815246,86.04444444,,,,,
Graingrass,Leaf,M,1,1,0.1961,0.0814,1.070707071,26.66389927,87.15555556,2.29,98.73,7.28,1.39,92.21009434
Graingrass,Leaf,M,1,2,0.201,0.0803,1.112494811,23.80172527,89.33333333,3.02,113.64,7.43,2.28,102.148791
Graingrass,Leaf,M,1,3,0.1998,0.0816,1.088235294,25.46333602,88.8,3.13,112.34,7.08,2.34,103.2313514
Graingrass,Leaf,M,1,4,0.1986,0.0804,1.084024323,25.75175871,87.15555556,2.15,99.1,7.63,1.36,91.41861295
Graingrass,Leaf,M,1,5,0.1961,0.0798,1.110554163,23.93464636,88.62222222,3.07,112.32,7.28,2.29,101.1386961
Graingrass,Leaf,M,1,6,0.1994,0.0801,1.089194063,25.39766692,87.24444444,2.86,110.11,7.31,2.07,101.093096
Graingrass,Leaf,M,1,7,0.1963,0.0787,1.113087675,23.76111817,87.6,2.91,110.42,7.62,2.14,99.20152968
Graingrass,Leaf,M,1,8,0.1971,0.0791,1.147914033,21.37575117,90.8,1.8,91.38,7.68,0.99,79.60526432
Graingrass,Leaf,M,2,1,0.2043,0.0815,1.103749148,24.40074329,89.95555556,3.35,111.03,7.16,2.51,100.5935091
Graingrass,Leaf,M,2,2,0.2024,0.0809,1.098750172,24.74313893,88.88888889,3.18,110.03,7.21,2.33,100.1410538
Graingrass,Leaf,M,2,3,0.2,0.08,1.118333333,23.40182648,89.46666667,,,,,
Graingrass,Leaf,M,2,4,0.2013,0.0804,1.111663903,23.8586368,89.37777778,,,,,
Graingrass,Leaf,M,2,5,0.2011,0.0816,1.098583878,24.7545289,89.64444444,2.53,98.71,7.35,2.07,89.85203768
Graingrass,Leaf,M,2,6,0.2017,0.08,1.131666667,22.48858447,90.53333333,2.14,96.45,7.33,1.3,85.22827688
Graingrass,Leaf,M,2,7,0.2037,0.0812,1.114942529,23.63407337,90.53333333,3.48,114.41,7.21,2.69,102.6151546
Graingrass,Leaf,M,2,8,0.1996,0.0796,1.114461195,23.66704145,88.71111111,2.36,98.98,7.13,1.47,88.81421844
Graingrass,Leaf,H,1,1,0.1608,0.0645,1.108010336,24.1088811,71.46666667,1.66,89.22,8.26,0.9,80.52271455
Graingrass,Leaf,H,1,2,0.1629,0.0656,1.103658537,24.40694955,72.4,1.48,83.65,7.41,0.72,75.79337017
Graingrass,Leaf,H,1,3,0.1642,0.0648,1.126200274,22.86299491,72.97777778,1.71,89.68,7.42,0.92,79.63059683
Graingrass,Leaf,H,1,4,0.1639,0.0652,1.11724608,23.47629586,72.84444444,2.33,101.48,7.54,1.51,90.830482
Graingrass,Leaf,H,1,5,0.162,0.0644,1.118012422,23.42380669,72,1.54,85.86,7.32,0.76,76.797
Graingrass,Leaf,H,1,6,0.1627,0.0644,1.12284334,23.0929219,72.31111111,2.95,110.94,7.3,2.11,98.80274124
Graingrass,Leaf,H,1,7,0.1625,0.0661,1.092620609,25.16297202,72.22222222,1.15,71.06,7.51,0.44,65.03629846
Graingrass,Leaf,H,1,8,0.1609,0.0649,1.101866119,24.52971789,71.51111111,2.36,103.32,7.86,1.58,93.76819764
Graingrass,Leaf,H,2,1,0.1613,0.064,1.120138889,23.2781583,71.68888889,1.16,75.08,7.59,0.46,67.02740236
Graingrass,Leaf,H,2,2,0.1595,0.0644,1.100759144,24.60553807,70.88888889,,,,,
Graingrass,Leaf,H,2,3,0.1594,0.0634,1.117420259,23.4643658,70.84444444,1.78,95.89,7.47,1.01,85.81372961
Graingrass,Leaf,H,2,4,0.1615,0.0637,1.126809698,22.82125355,71.77777778,1.49,89.32,7.74,0.76,79.26804334
Graingrass,Leaf,H,2,5,0.1705,0.0641,1.182180621,19.02872462,75.77777778,2.72,124.41,8.37,2.14,105.2377258
Graingrass,Leaf,H,2,6,0.1607,0.0643,1.110765509,23.92017062,71.42222222,,,,,
Graingrass,Leaf,H,2,7,0.1596,0.0637,1.113553114,23.7292388,70.93333333,1.18,77.39,7.71,0.51,69.49825658
Graingrass,Leaf,H,2,8,0.1579,0.0645,1.088027562,25.47756422,70.17777778,1.14,68.26,7.12,0.39,62.73738125
Graingrass,Sheath,L,1,1,0.224,0.1018,0.977952412,33.01695807,99.55555556,2.18,89.65,6.6,1.21,91.67112723
Graingrass,Sheath,L,1,2,0.2231,0.0979,1.012824878,30.62843301,99.15555556,2.36,98.73,7.09,1.46,97.47983303
Graingrass,Sheath,L,1,3,0.2226,0.0975,1.014700855,30.49994146,98.93333333,2.95,110.99,7.45,2.11,109.3819912
Graingrass,Sheath,L,1,4,0.2202,0.0997,0.981611501,32.76633554,97.86666667,3,110.19,7.07,2.14,112.254186
Graingrass,Sheath,L,1,5,0.2197,0.0981,0.995356212,31.82491695,97.64444444,1.54,80.18,7.12,0.72,80.55407601
Graingrass,Sheath,L,1,6,0.2158,0.0966,0.992868645,31.99529828,95.91111111,2.3,93.36,7.08,1.32,94.03056534
Graingrass,Sheath,L,1,7,0.2168,0.0973,0.99029348,32.17167949,96.35555556,,,,,
Graingrass,Sheath,L,1,8,0.2198,0.0992,0.984767025,32.55020376,97.68888889,,,,,
Graingrass,Sheath,L,2,1,0.2192,0.0969,1.00538929,31.13771985,97.42222222,2.74,104.77,7.03,1.83,104.2083907
Graingrass,Sheath,L,2,2,0.2186,0.0985,0.986350818,32.44172481,97.15555556,2.25,95.54,7.22,1.35,96.86208829
Graingrass,Sheath,L,2,3,0.2144,0.0987,0.965439604,33.87399974,95.28888889,2.91,105.44,7.41,1.98,109.2144963
Graingrass,Sheath,L,2,4,0.2243,0.0983,1.014129083,30.53910388,99.68888889,2.85,107.76,7.33,1.97,106.2586625
Graingrass,Sheath,L,2,5,0.2239,0.102,0.975599129,33.17814188,99.51111111,2.64,99.57,6.92,1.67,102.0603618
Graingrass,Sheath,L,2,6,0.2156,0.0993,0.964977062,33.90568071,95.82222222,,,,,
Graingrass,Sheath,L,2,7,0.2221,0.0987,1.000112575,31.49913873,98.71111111,2.24,97.55,7.66,1.37,97.53901959
Graingrass,Sheath,L,2,8,0.2142,0.0941,1.011689692,30.70618549,95.2,,,,,
Graingrass,Sheath,M,1,1,0.2163,0.0921,1.043792979,28.50733023,96.13333333,2.12,93.98,7.14,1.24,90.0370111
Graingrass,Sheath,M,1,2,0.2195,0.0933,1.045611528,28.38277206,97.55555556,2.4,99.22,6.86,1.49,94.89183827
Graingrass,Sheath,M,1,3,0.2192,0.0923,1.055495365,27.70579689,97.42222222,2.57,100.79,6.73,1.7,95.49070826
Graingrass,Sheath,M,1,4,0.2205,0.0929,1.05489774,27.74673017,98,3.01,111.61,7.45,2.19,105.8017245
Graingrass,Sheath,M,1,5,0.2192,0.0929,1.048678388,28.17271317,97.42222222,2.07,95.84,7.33,1.24,91.39122263
Graingrass,Sheath,M,1,6,0.2196,0.0933,1.046087889,28.35014462,97.6,3.23,117.84,7.17,2.48,112.6482787
Graingrass,Sheath,M,1,7,0.2177,0.0921,1.05054892,28.0445945,96.75555556,2.75,109.07,7.18,1.93,103.8219143
Graingrass,Sheath,M,1,8,0.2195,0.0936,1.042260209,28.61231446,97.55555556,2.24,95.99,6.8,1.33,92.09792255
Graingrass,Sheath,M,2,1,0.2223,0.0933,1.058949625,27.46920378,98.8,3.15,116.4,7.06,2.38,109.9202429
Graingrass,Sheath,M,2,2,0.2234,0.0934,1.063050202,27.18834231,99.28888889,1.73,88.08,7.47,0.92,82.85591764
Graingrass,Sheath,M,2,3,0.2198,0.0923,1.058384495,27.5079113,97.68888889,3.69,126.16,7.2,3.07,119.2005369
Graingrass,Sheath,M,2,4,0.2195,0.0919,1.061540322,27.29175879,97.55555556,2.52,105.2,7.43,1.7,99.10127563
Graingrass,Sheath,M,2,5,0.2172,0.0926,1.042476602,28.59749302,96.53333333,,,,,
Graingrass,Sheath,M,2,6,0.2177,0.0928,1.042624521,28.58736157,96.75555556,1.64,85.54,7.77,0.85,82.0429582
Graingrass,Sheath,M,2,7,0.2205,0.0936,1.047008547,28.28708582,98,2.82,110.06,7.77,2.04,105.1185306
Graingrass,Sheath,M,2,8,0.2198,0.0942,1.037037037,28.97006596,97.68888889,1.69,84.78,7.56,0.87,81.75214286
Graingrass,Sheath,H,1,1,0.2161,0.0869,1.10522951,24.29934861,96.04444444,,,,,
Graingrass,Sheath,H,1,2,0.2162,0.0859,1.118613375,23.38264557,96.08888889,3.1,129.8,7.77,2.61,116.0365171
Graingrass,Sheath,H,1,3,0.2177,0.087,1.112132822,23.82651901,96.75555556,1.82,102.03,8.24,1.13,91.74263895
Graingrass,Sheath,H,1,4,0.2166,0.0872,1.103975535,24.38523732,96.26666667,3.35,130.36,7.76,2.86,118.0823269
Graingrass,Sheath,H,1,5,0.2172,0.0883,1.093242733,25.12036075,96.53333333,1.95,103.77,7.98,1.24,94.91945097
Graingrass,Sheath,H,1,6,0.2163,0.0867,1.108804306,24.05449959,96.13333333,2.19,110.13,7.67,1.49,99.32320735
Graingrass,Sheath,H,1,7,0.2174,0.0874,1.105517417,24.27962899,96.62222222,1.82,100.48,7.74,1.08,90.88956762
Graingrass,Sheath,H,1,8,0.2165,0.0863,1.114973606,23.63194478,96.22222222,,,,,
Graingrass,Sheath,H,2,1,0.2208,0.0875,1.12152381,23.18330072,98.13333333,4.6,147.26,7.83,4.54,131.3034986
Graingrass,Sheath,H,2,2,0.2252,0.0879,1.138667678,22.00906316,100.0888889,2.54,116.45,7.71,1.89,102.2686445
Graingrass,Sheath,H,2,3,0.2248,0.0891,1.121336825,23.19610787,99.91111111,3.94,139.32,8.18,3.78,124.2445596
Graingrass,Sheath,H,2,4,0.2265,0.0885,1.13747646,22.09065346,100.6666667,4.24,145.74,7.87,4.12,128.1257285
Graingrass,Sheath,H,2,5,0.2239,0.0886,1.123150238,23.07190149,99.51111111,2.75,119.09,7.63,2.1,106.0321192
Graingrass,Sheath,H,2,6,0.2244,0.0876,1.138508371,22.01997456,99.73333333,3.1,129.02,7.93,2.61,113.3237166
Graingrass,Sheath,H,2,7,0.2211,0.0876,1.121765601,23.16673964,98.26666667,2.54,115.78,7.92,1.85,103.2122931
Graingrass,Sheath,H,2,8,0.2219,0.0881,1.119434985,23.32637086,98.62222222,2.05,103.13,7.52,1.2,92.12683303
Graingrass,Stem,L,1,1,0.2263,0.1193,0.843066033,42.25575114,100.5777778,2.9,86.1,5.86,1.61,102.1272316
Graingrass,Stem,L,1,2,0.2278,0.1185,0.854383497,41.48058237,101.2444444,3.05,92.82,6.73,1.86,108.6397388
Graingrass,Stem,L,1,3,0.2305,0.1237,0.828168508,43.27612959,102.4444444,2.84,85.37,5.69,1.55,103.0828861
Graingrass,Stem,L,1,4,0.2257,0.1218,0.823572341,43.59093556,100.3111111,2.71,84.25,5.42,1.43,102.2982388
Graingrass,Stem,L,1,5,0.2334,0.122,0.850273224,41.76210794,103.7333333,2.67,83.02,5.92,1.42,97.63920308
Graingrass,Stem,L,1,6,0.2286,0.1224,0.830065359,43.14620825,101.6,1.73,65.24,5.31,0.65,78.59622047
Graingrass,Stem,L,1,7,0.2281,0.122,0.830965392,43.08456222,101.3777778,1.49,59.61,5.67,0.52,71.73583954
Graingrass,Stem,L,1,8,0.2249,0.1244,0.80350125,44.96566778,99.95555556,1.74,66.17,5.88,0.7,82.35208092
Graingrass,Stem,L,2,1,0.2252,0.122,0.820400729,43.80816927,100.0888889,2.84,79.47,5.62,1.46,96.86729574
Graingrass,Stem,L,2,2,0.2256,0.123,0.815176152,44.166017,100.2666667,2.11,69.77,5.68,0.92,85.58886303
Graingrass,Stem,L,2,3,0.2238,0.1225,0.811972789,44.3854254,99.46666667,2.15,68.46,5.29,0.92,84.31317024
Graingrass,Stem,L,2,4,0.2249,0.1202,0.831577001,43.04267114,99.95555556,,,,,
Graingrass,Stem,L,2,5,0.2281,0.1228,0.825551936,43.45534683,101.3777778,2.01,70.64,6.05,0.88,85.56699693
Graingrass,Stem,L,2,6,0.2218,0.1215,0.811339735,44.42878529,98.57777778,2.16,71.01,5.93,0.97,87.521906
Graingrass,Stem,L,2,7,0.2276,0.1244,0.813147553,44.30496214,101.1555556,1.73,64.39,5.71,0.65,79.18612039
Graingrass,Stem,L,2,8,0.2301,0.1235,0.828070175,43.2828647,102.2666667,1.57,61.77,5.39,0.57,74.59512712
Graingrass,Stem,M,1,1,0.2281,0.1044,0.971051511,33.48962251,101.3777778,3.57,111.87,7.11,2.63,115.205011
Graingrass,Stem,M,1,2,0.2307,0.1061,0.966383915,33.80932092,102.5333333,3.02,105.92,6.82,2.07,109.6044733
Graingrass,Stem,M,1,3,0.2285,0.1061,0.95716829,34.44052809,101.5555556,3.22,106.79,6.61,2.22,111.5686772
Graingrass,Stem,M,1,4,0.2276,0.1047,0.966146662,33.82557107,101.1555556,3.5,110.24,7.08,2.53,114.1027592
Graingrass,Stem,M,1,5,0.2299,0.1057,0.966677179,33.78923434,102.1777778,3.5,112.78,6.84,2.58,116.6676968
Graingrass,Stem,M,1,6,0.2272,0.1044,0.967220094,33.75204838,100.9777778,,,,,
Graingrass,Stem,M,1,7,0.2317,0.1043,0.987322893,32.37514429,102.9777778,3.18,110.9,6.98,2.28,112.3239426
Graingrass,Stem,M,1,8,0.2242,0.1051,0.948091764,35.06220791,99.64444444,,,,,
Graingrass,Stem,M,2,1,0.2349,0.1061,0.98397738,32.60428905,104.4,3.38,111.14,7.04,2.46,112.949751
Graingrass,Stem,M,2,2,0.223,0.1053,0.941226126,35.5324571,99.11111111,2.9,98.41,6.66,1.85,104.5551087
Graingrass,Stem,M,2,3,0.2308,0.1058,0.969544213,33.5928621,102.5777778,2.17,89.73,6.5,1.2,92.54864168
Graingrass,Stem,M,2,4,0.2283,0.1045,0.970972887,33.49500776,101.4666667,3.04,104.75,7.12,2.1,107.8814882
Graingrass,Stem,M,2,5,0.2235,0.1039,0.956047482,34.51729578,99.33333333,3.32,110.07,6.98,2.42,115.1302651
Graingrass,Stem,M,2,6,0.2245,0.105,0.95026455,34.91338697,99.77777778,3.69,114.9,6.66,2.77,120.9136971
Graingrass,Stem,M,2,7,0.2248,0.1054,0.947923255,35.07374964,99.91111111,3.55,109.09,6.58,2.55,115.0831561
Graingrass,Stem,M,2,8,0.2274,0.1075,0.940155039,35.60581926,101.0666667,2.43,91.19,6.47,1.4,96.9946405
Graingrass,Stem,H,1,1,0.1918,0.0795,1.072257163,26.55772857,85.24444444,3.41,124.79,7.38,2.77,116.3806635
Graingrass,Stem,H,1,2,0.1899,0.081,1.041975309,28.63182818,84.4,3.87,128.98,7.98,3.36,123.7841232
Graingrass,Stem,H,1,3,0.1881,0.0795,1.051572327,27.97449815,83.6,3.23,119.8,7.43,2.54,113.9246411
Graingrass,Stem,H,1,4,0.1862,0.0793,1.043575732,28.52221013,82.75555556,3.26,120.26,7.6,2.59,115.2384023
Graingrass,Stem,H,1,5,0.1835,0.079,1.032348805,29.29117777,81.55555556,2.64,107.81,7.35,1.82,104.4317575
Graingrass,Stem,H,1,6,0.1865,0.0803,1.03224021,29.29861573,82.88888889,3.4,121.14,7.95,2.75,117.3564048
Graingrass,Stem,H,1,7,0.1852,0.0786,1.054566016,27.76945093,82.88888889,3.05,115.04,7.66,2.29,109.0875282
Graingrass,Stem,H,1,8,0.1892,0.0841,0.978729026,32.96376532,82.31111111,3.14,114.14,7.55,2.36,116.6206344
Graingrass,Stem,H,2,1,0.1864,0.0793,1.060389519,27.37058086,84.08888889,4.28,117.5,6.38,3.31,110.8083377
Graingrass,Stem,H,2,2,0.1927,0.0803,1.03168673,29.33652532,82.84444444,,,,,
Graingrass,Stem,H,2,3,0.1929,0.0812,1.054734537,27.75790839,85.64444444,4.85,125.28,6.7,3.98,118.7787026
Graingrass,Stem,H,2,4,0.186,0.08,1.071666667,26.59817352,85.73333333,4.15,117.13,7.38,3.23,109.2970451
Graingrass,Stem,H,2,5,0.1872,0.0803,1.02947281,29.48816368,82.66666667,3.94,112.14,6.81,2.89,108.9295403
Graingrass,Stem,H,2,6,0.1895,0.0817,1.018359853,30.24932513,83.2,3.93,114.08,6.25,2.89,112.0232692
Graingrass,Stem,H,2,7,0.1897,0.0813,1.035943693,29.04495255,84.22222222,4.03,109.07,6.51,2.88,105.2856451
Graingrass,Stem,H,2,8,0.19,0.0812,1.038314176,28.88259067,84.31111111,4.24,109.87,6.21,3.07,105.8157565
